Repository: dong2j/HP-PEDPM

## High Pressure Phase Equilibria Database for Planetary Materials (HP-PEDPM)

### Dataset Description

This data set presents the experimental data available in the literature on Fe, MgO, SiO2, and MgSiO3. While we have tried to include as much literature data as possible, the database may not be complete due to the large number of publications on these materials. This provisional version will be updated regularly as new data or previously overlooked literature becomes available. The latest version of the database is 2025verFeb11. A benchmark code to reproduce the phase diagrams (Figure 8) is now included. Since the associated data is too large for GitHub, it is hosted on Zenodo.

File: 2025verFeb11/MgO.csv
Pressure,Temperature,Phase,Author,Method
400,9000,B1,McWilliams (2012),dynamic
480,9000,B2,McWilliams (2012),dynamic
650,15100,Liquid,McWilliams (2012),dynamic
650,12900,B2,McWilliams (2012),dynamic
470,10670,Liquid,Bolis (2016),dynamic
470,9050,B2,Bolis (2016),dynamic
0,3340,Liquid,Zerr (1994),static
7.6,3537,Liquid,Zerr (1994),static
12.5,3781,Liquid,Zerr (1994),static
15,3755,Liquid,Zerr (1994),static
18,3888,Liquid,Zerr (1994),static
22.3,4121,Liquid,Zerr (1994),static
25.1,3930,Liquid,Zerr (1994),static
31.6,4264,Liquid,Zerr (1994),static
0,2740,B1,Zerr (1994),static
7.6,2937,B1,Zerr (1994),static
12.5,3181,B1,Zerr (1994),static
15,3155,B1,Zerr (1994),static
18,3288,B1,Zerr (1994),static
22.3,3521,B1,Zerr (1994),static
25.1,3330,B1,Zerr (1994),static
31.6,3664,B1,Zerr (1994),static
0,3098,Liquid,Dubrovinsky (1997),static
20.5,2015,B1,Dewaele (2000),static
19.7,2227,B1,Dewaele (2000),static
21.3,2474,B1,Dewaele (2000),static
22.5,2188,B1,Dewaele (2000),static
23.9,2000,B1,Dewaele (2000),static
24.5,2349,B1,Dewaele (2000),static
31.3,1900,B1,Dewaele (2000),static
31.7,2008,B1,Dewaele (2000),static
31.4,2097,B1,Dewaele (2000),static
53,1964,B1,Dewaele (2000),static
25.5,1750,B1,Dewaele (2000),static
25,2000,B1,Dewaele (2000),static
24,1934,B1,Dewaele (2000),static
23.7,2110,B1,Dewaele (2000),static
24,2160,B1,Dewaele (2000),static
15.5,1750,B1,Dewaele (2000),static
16.2,1927,B1,Dewaele (2000),static
13.6,1865,B1,Dewaele (2000),static
51.9,1870,B1,Dewaele (2000),static
52.6,1928,B1,Dewaele (2000),static
52.1,1900,B1,Dewaele (2000),static
44.5,2223,B1,Dewaele (2000),static
42.6,2050,B1,Dewaele (2000),static
42.2,2064,B1,Dewaele (2000),static
41.5,1950,B1,Dewaele (2000),static
48,1908,B1,Dewaele (2000),static
48.4,2066,B1,Dewaele (2000),static
48.2,2067,B1,Dewaele (2000),static
48.2,2050,B1,Dewaele (2000),static
52.5,1966,B1,Dewaele (2000),static
51.6,1849,B1,Dewaele (2000),static
29.3,1980,B1,Dewaele (2000),static
28.3,1950,B1,Dewaele (2000),static
35,2040,B1,Dewaele (2000),static
35,1975,B1,Dewaele (2000),static
37,2250,B1,Dewaele (2000),static
34.8,2210,B1,Dewaele (2000),static
34.7,2320,B1,Dewaele (2000),static
34.2,2374,B1,Dewaele (2000),static
31.4,2315,B1,Dewaele (2000),static
43.6,2200,B1,Dewaele (2000),static
36.2,300,B1,Dewaele (2000),static
39.2,300,B1,Dewaele (2000),static
44.7,300,B1,Dewaele (2000),static
24.3,300,B1,Dewaele (2000),static
19.5,300,B1,Dewaele (2000),static
15.7,300,B1,Dewaele (2000),static
12.9,300,B1,Dewaele (2000),static
0.8,300,B1,Dewaele (2000),static
11.5,300,B1,Dewaele (2000),static
0,300,B1,Dewaele (2000),static
15.1,300,B1,Dewaele (2000),static
17.9,300,B1,Dewaele (2000),static
22.6,300,B1,Dewaele (2000),static
29.1,300,B1,Dewaele (2000),static
33.5,300,B1,Dewaele (2000),static
34.3,300,B1,Dewaele (2000),static
20,300,B1,Dewaele (2000),static
21,300,B1,Dewaele (2000),static
26.6,300,B1,Dewaele (2000),static
27.1,300,B1,Dewaele (2000),static
0,300,B1,Fei (1999),static
0.6,300,B1,Fei (1999),static
1.9,300,B1,Fei (1999),static
3.5,300,B1,Fei (1999),static
5,300,B1,Fei (1999),static
6.2,300,B1,Fei (1999),static
7.8,300,B1,Fei (1999),static
9.7,300,B1,Fei (1999),static
12,300,B1,Fei (1999),static
13.9,300,B1,Fei (1999),static
14.8,300,B1,Fei (1999),static
16.2,300,B1,Fei (1999),static
17.4,300,B1,Fei (1999),static
18.3,300,B1,Fei (1999),static
18.5,300,B1,Fei (1999),static
19.1,300,B1,Fei (1999),static
20.6,300,B1,Fei (1999),static
21.5,300,B1,Fei (1999),static
23.2,300,B1,Fei (1999),static
0,1100,B1,Fei (1999),static
2.8,1100,B1,Fei (1999),static
3.6,1100,B1,Fei (1999),static
4.5,1100,B1,Fei (1999),static
6.6,1100,B1,Fei (1999),static
8.9,1100,B1,Fei (1999),static
10.8,1100,B1,Fei (1999),static
12.3,1100,B1,Fei (1999),static
12.6,1100,B1,Fei (1999),static
15,1100,B1,Fei (1999),static
16.8,1100,B1,Fei (1999),static
19.4,1100,B1,Fei (1999),static
19.7,1100,B1,Fei (1999),static
21.2,1100,B1,Fei (1999),static
22.7,1100,B1,Fei (1999),static
24,1100,B1,Fei (1999),static
0.1,300,B1,Fei (1999),static
0.1,300,B1,Fei (1999),static
2,300,B1,Fei (1999),static
2.1,300,B1,Fei (1999),static
2.1,300,B1,Fei (1999),static
4.3,300,B1,Fei (1999),static
4.4,300,B1,Fei (1999),static
4.8,300,B1,Fei (1999),static
6.3,300,B1,Fei (1999),static
6.9,300,B1,Fei (1999),static
11,300,B1,Fei (1999),static
15.2,300,B1,Fei (1999),static
18.9,300,B1,Fei (1999),static
21.9,300,B1,Fei (1999),static
23.5,300,B1,Fei (1999),static
27.6,300,B1,Fei (1999),static
30.4,300,B1,Fei (1999),static
32.2,300,B1,Fei (1999),static
33.3,300,B1,Fei (1999),static
37.4,300,B1,Fei (1999),static
41.1,300,B1,Fei (1999),static
45.7,300,B1,Fei (1999),static
49.2,300,B1,Fei (1999),static
52.6,300,B1,Fei (1999),static
58.3,300,B1,Fei (1999),static
61.5,300,B1,Fei (1999),static
66.3,300,B1,Fei (1999),static
0,298,B1,Fiquet (1999),static
0,1474,B1,Fiquet (1999),static
0,1664,B1,Fiquet (1999),static
0,1773,B1,Fiquet (1999),static
0,1873,B1,Fiquet (1999),static
0,1973,B1,Fiquet (1999),static
0,2073,B1,Fiquet (1999),static
0,2273,B1,Fiquet (1999),static
0,2373,B1,Fiquet (1999),static
0,2373,B1,Fiquet (1999),static
0,2473,B1,Fiquet (1999),static
0,2573,B1,Fiquet (1999),static
0,2673,B1,Fiquet (1999),static
0,2773,B1,Fiquet (1999),static
0,2873,B1,Fiquet (1999),static
0,2973,B1,Fiquet (1999),static
0,298,B1,Fiquet (1999),static
0,421,B1,Fiquet (1999),static
0,505,B1,Fiquet (1999),static
0,591,B1,Fiquet (1999),static
0,694,B1,Fiquet (1999),static
0,790,B1,Fiquet (1999),static
0,874,B1,Fiquet (1999),static
0,964,B1,Fiquet (1999),static
0,1052,B1,Fiquet (1999),static
0,1120,B1,Fiquet (1999),static
0,1211,B1,Fiquet (1999),static
0,1281,B1,Fiquet (1999),static
0,1335,B1,Fiquet (1999),static
0,1446,B1,Fiquet (1999),static
0,1557,B1,Fiquet (1999),static
0,1738,B1,Fiquet (1999),static
0,1901,B1,Fiquet (1999),static
0,2036,B1,Fiquet (1999),static
0,2153,B1,Fiquet (1999),static
0,2262,B1,Fiquet (1999),static
0,2385,B1,Fiquet (1999),static
0,300,B1,Utsumi (1998),static
1.1,300,B1,Utsumi (1998),static
2.3,300,B1,Utsumi (1998),static
3.4,300,B1,Utsumi (1998),static
4.4,300,B1,Utsumi (1998),static
5.4,300,B1,Utsumi (1998),static
6.2,300,B1,Utsumi (1998),static
7.1,300,B1,Utsumi (1998),static
7.8,300,B1,Utsumi (1998),static
0,300,B1,Utsumi (1998),static
3.7,973,B1,Utsumi (1998),static
3.6,873,B1,Utsumi (1998),static
3.4,773,B1,Utsumi (1998),static
3.2,673,B1,Utsumi (1998),static
3.1,573,B1,Utsumi (1998),static
2.9,473,B1,Utsumi (1998),static
2.8,373,B1,Utsumi (1998),static
2.7,300,B1,Utsumi (1998),static
5.5,1073,B1,Utsumi (1998),static
5.3,973,B1,Utsumi (1998),static
5.1,873,B1,Utsumi (1998),static
5,773,B1,Utsumi (1998),static
4.8,673,B1,Utsumi (1998),static
4.7,573,B1,Utsumi (1998),static
4.5,473,B1,Utsumi (1998),static
4.4,373,B1,Utsumi (1998),static
4.3,300,B1,Utsumi (1998),static
7.8,1073,B1,Utsumi (1998),static
7.7,973,B1,Utsumi (1998),static
7.5,873,B1,Utsumi (1998),static
7.3,773,B1,Utsumi (1998),static
7.1,673,B1,Utsumi (1998),static
6.8,573,B1,Utsumi (1998),static
6.5,473,B1,Utsumi (1998),static
6.2,373,B1,Utsumi (1998),static
6,300,B1,Utsumi (1998),static
9.2,1073,B1,Utsumi (1998),static
9,973,B1,Utsumi (1998),static
8.9,873,B1,Utsumi (1998),static
8.7,773,B1,Utsumi (1998),static
8.6,673,B1,Utsumi (1998),static
8.4,573,B1,Utsumi (1998),static
8.2,473,B1,Utsumi (1998),static
8.1,373,B1,Utsumi (1998),static
8,300,B1,Utsumi (1998),static
0,300,B1,Utsumi (1998),static
7.7,1073,B1,Utsumi (1998),static
6.7,1073,B1,Utsumi (1998),static
6,1073,B1,Utsumi (1998),static
4.8,1073,B1,Utsumi (1998),static
4.2,1073,B1,Utsumi (1998),static
3.5,673,B1,Utsumi (1998),static
5.6,673,B1,Utsumi (1998),static
7.8,673,B1,Utsumi (1998),static
8.7,1273,B1,Utsumi (1998),static
7.9,1273,B1,Utsumi (1998),static
7.6,1273,B1,Utsumi (1998),static
7.2,1273,B1,Utsumi (1998),static
6.3,1273,B1,Utsumi (1998),static
5.6,1273,B1,Utsumi (1998),static
4.7,1273,B1,Utsumi (1998),static
9.5,1673,B1,Utsumi (1998),static
8.9,1673,B1,Utsumi (1998),static
8.4,1673,B1,Utsumi (1998),static
7.9,1673,B1,Utsumi (1998),static
6.5,1673,B1,Utsumi (1998),static
5.8,1673,B1,Utsumi (1998),static
5.2,1673,B1,Utsumi (1998),static
0.8,300,B1,Speziale (2001),static
1.3,300,B1,Speziale (2001),static
3.1,300,B1,Speziale (2001),static
4.5,300,B1,Speziale (2001),static
5.7,300,B1,Speziale (2001),static
6.6,300,B1,Speziale (2001),static
7.6,300,B1,Speziale (2001),static
8.3,300,B1,Speziale (2001),static
9.5,300,B1,Speziale (2001),static
10,300,B1,Speziale (2001),static
5.7,300,B1,Speziale (2001),static
8.7,300,B1,Speziale (2001),static
10.6,300,B1,Speziale (2001),static
12.5,300,B1,Speziale (2001),static
16,300,B1,Speziale (2001),static
18.1,300,B1,Speziale (2001),static
20.1,300,B1,Speziale (2001),static
21.9,300,B1,Speziale (2001),static
24,300,B1,Speziale (2001),static
26.4,300,B1,Speziale (2001),static
29.1,300,B1,Speziale (2001),static
31.2,300,B1,Speziale (2001),static
33.2,300,B1,Speziale (2001),static
35.2,300,B1,Speziale (2001),static
37.1,300,B1,Speziale (2001),static
39.4,300,B1,Speziale (2001),static
41.7,300,B1,Speziale (2001),static
43.3,300,B1,Speziale (2001),static
46.8,300,B1,Speziale (2001),static
48.3,300,B1,Speziale (2001),static
50.4,300,B1,Speziale (2001),static
52.2,300,B1,Speziale (2001),static
0,3150,Liquid,Kimura (2017),static
15.3,4350,Liquid,Kimura (2017),static
21.5,4770,Liquid,Kimura (2017),static
25.6,5190,Liquid,Kimura (2017),static
31.5,5360,Liquid,Kimura (2017),static
31.5,5120,Liquid,Kimura (2017),static
39,5550,Liquid,Kimura (2017),static
45.3,5790,Liquid,Kimura (2017),static
0,2870,B1,Kimura (2017),static
15.3,3950,B1,Kimura (2017),static
21.5,4330,B1,Kimura (2017),static
25.6,4610,B1,Kimura (2017),static
31.5,5060,B1,Kimura (2017),static
31.5,4980,B1,Kimura (2017),static
39,4950,B1,Kimura (2017),static
45.3,5410,B1,Kimura (2017),static
3,3800,Liquid,Zhang (2008),static
5,4360,Liquid,Zhang (2008),static
7,4740,Liquid,Zhang (2008),static
3,3600,B1,Zhang (2008),static
5,4040,B1,Zhang (2008),static
7,4340,B1,Zhang (2008),static
3,3700,Liquid,Du (2014),static
11,3950,Liquid,Du (2014),static
27,5100,Liquid,Du (2014),static
40,6200,Liquid,Du (2014),static
3,3200,B1,Du (2014),static
11,3450,B1,Du (2014),static
27,4400,B1,Du (2014),static
40,5400,B1,Du (2014),static
19.8,1477,B1,Ye (2017),static
24.2,1529,B1,Ye (2017),static
19.6,1594,B1,Ye (2017),static
22.7,1684,B1,Ye (2017),static
24.9,1645,B1,Ye (2017),static
26,1574,B1,Ye (2017),static
27.6,1606,B1,Ye (2017),static
28.2,1710,B1,Ye (2017),static
25.8,1723,B1,Ye (2017),static
27.1,1658,B1,Ye (2017),static
27.6,1671,B1,Ye (2017),static
27.1,1690,B1,Ye (2017),static
25.8,1703,B1,Ye (2017),static
27.3,1761,B1,Ye (2017),static
28.7,1658,B1,Ye (2017),static
26,1645,B1,Ye (2017),static
26.7,1710,B1,Ye (2017),static
19.6,1813,B1,Ye (2017),static
19.3,1826,B1,Ye (2017),static
20.4,1781,B1,Ye (2017),static
20.7,1774,B1,Ye (2017),static
24.7,1826,B1,Ye (2017),static
22,1794,B1,Ye (2017),static
22.9,1884,B1,Ye (2017),static
23.3,1852,B1,Ye (2017),static
24.2,1871,B1,Ye (2017),static
22.7,1871,B1,Ye (2017),static
28.7,1819,B1,Ye (2017),static
26.2,1858,B1,Ye (2017),static
30,1877,B1,Ye (2017),static
28.7,1865,B1,Ye (2017),static
29.3,1923,B1,Ye (2017),static
29.1,1935,B1,Ye (2017),static
24.4,1987,B1,Ye (2017),static
26.4,1968,B1,Ye (2017),static
22.9,2019,B1,Ye (2017),static
20,2077,B1,Ye (2017),static
19.8,2045,B1,Ye (2017),static
19.8,2032,B1,Ye (2017),static
19.8,2019,B1,Ye (2017),static
22.9,2084,B1,Ye (2017),static
22.2,2123,B1,Ye (2017),static
24.2,2077,B1,Ye (2017),static
21.6,1968,B1,Ye (2017),static
22.2,2013,B1,Ye (2017),static
35.1,2303,B1,Ye (2017),static
33.3,2039,B1,Ye (2017),static
32.9,1923,B1,Ye (2017),static
32.4,1871,B1,Ye (2017),static
32,1768,B1,Ye (2017),static
34.4,1761,B1,Ye (2017),static
32.2,1761,B1,Ye (2017),static
31.6,1594,B1,Ye (2017),static
32.7,1632,B1,Ye (2017),static
34.7,1652,B1,Ye (2017),static
36,1639,B1,Ye (2017),static
34.2,1606,B1,Ye (2017),static
33.8,1529,B1,Ye (2017),static
34.2,1523,B1,Ye (2017),static
35.8,1497,B1,Ye (2017),static
33.1,1465,B1,Ye (2017),static
38.4,1587,B1,Ye (2017),static
38.4,1568,B1,Ye (2017),static
39.8,1639,B1,Ye (2017),static
40,1735,B1,Ye (2017),static
39.1,1684,B1,Ye (2017),static
37.8,1735,B1,Ye (2017),static
38,1819,B1,Ye (2017),static
37.8,1910,B1,Ye (2017),static
40.4,1981,B1,Ye (2017),static
35.3,1806,B1,Ye (2017),static
41.8,2097,B1,Ye (2017),static
41.8,2058,B1,Ye (2017),static
17.3,300,B1,Ye (2017),static
18.7,300,B1,Ye (2017),static
19.1,300,B1,Ye (2017),static
20.4,300,B1,Ye (2017),static
20.9,300,B1,Ye (2017),static
22.7,300,B1,Ye (2017),static
22.9,300,B1,Ye (2017),static
23.1,300,B1,Ye (2017),static
23.6,300,B1,Ye (2017),static
24,300,B1,Ye (2017),static
24.4,300,B1,Ye (2017),static
25.3,300,B1,Ye (2017),static
28.9,300,B1,Ye (2017),static
30.7,300,B1,Ye (2017),static
37.1,300,B1,Ye (2017),static
40.9,300,B1,Ye (2017),static
41.8,300,B1,Ye (2017),static
45.1,300,B1,Ye (2017),static
43.1,300,B1,Ye (2017),static
43.8,300,B1,Ye (2017),static
42.7,300,B1,Ye (2017),static
48.7,300,B1,Ye (2017),static
49.8,300,B1,Ye (2017),static
52.9,300,B1,Ye (2017),static
52.2,300,B1,Ye (2017),static
55.1,300,B1,Ye (2017),static
56.4,300,B1,Ye (2017),static
58.7,300,B1,Ye (2017),static
60,300,B1,Ye (2017),static
63.6,300,B1,Ye (2017),static
62.2,300,B1,Ye (2017),static
62.7,300,B1,Ye (2017),static
66,300,B1,Ye (2017),static
64.4,300,B1,Ye (2017),static
69.6,300,B1,Ye (2017),static
50.7,2148,B1,Ye (2017),static
50.7,2110,B1,Ye (2017),static
50.7,2058,B1,Ye (2017),static
51.1,2013,B1,Ye (2017),static
51.1,1994,B1,Ye (2017),static
50,1981,B1,Ye (2017),static
51.1,2006,B1,Ye (2017),static
50.7,1852,B1,Ye (2017),static
48.2,1806,B1,Ye (2017),static
50.4,1794,B1,Ye (2017),static
48.7,1742,B1,Ye (2017),static
50.2,1703,B1,Ye (2017),static
48.4,1671,B1,Ye (2017),static
48.2,1600,B1,Ye (2017),static
50.7,1594,B1,Ye (2017),static
50.4,1555,B1,Ye (2017),static
50.2,1594,B1,Ye (2017),static
54.9,1665,B1,Ye (2017),static
54.2,1632,B1,Ye (2017),static
54.4,1613,B1,Ye (2017),static
55.3,1613,B1,Ye (2017),static
57.6,1665,B1,Ye (2017),static
56.7,1671,B1,Ye (2017),static
58.7,1748,B1,Ye (2017),static
58.4,1716,B1,Ye (2017),static
55.6,1800,B1,Ye (2017),static
55.6,1787,B1,Ye (2017),static
59.6,1839,B1,Ye (2017),static
58.7,1800,B1,Ye (2017),static
58.4,1735,B1,Ye (2017),static
59.8,1929,B1,Ye (2017),static
58,1910,B1,Ye (2017),static
56.2,1974,B1,Ye (2017),static
56,2032,B1,Ye (2017),static
58.4,1974,B1,Ye (2017),static
55.8,1961,B1,Ye (2017),static
55.6,1935,B1,Ye (2017),static
61.1,2058,B1,Ye (2017),static
61.8,2161,B1,Ye (2017),static
62.2,2290,B1,Ye (2017),static
72.2,2413,B1,Ye (2017),static
72,2361,B1,Ye (2017),static
71.1,2245,B1,Ye (2017),static
67.6,2084,B1,Ye (2017),static
67.3,1994,B1,Ye (2017),static
69.3,1987,B1,Ye (2017),static
72.2,1994,B1,Ye (2017),static
72.4,1903,B1,Ye (2017),static
72.4,1942,B1,Ye (2017),static
66,1884,B1,Ye (2017),static
65.3,1819,B1,Ye (2017),static
65.1,1787,B1,Ye (2017),static
64.2,1677,B1,Ye (2017),static
66.4,1665,B1,Ye (2017),static
66.4,1729,B1,Ye (2017),static
69.8,1723,B1,Ye (2017),static
70,1665,B1,Ye (2017),static
71.3,1684,B1,Ye (2017),static
69.3,1697,B1,Ye (2017),static
68.4,1813,B1,Ye (2017),static
66.4,1800,B1,Ye (2017),static
67.1,1761,B1,Ye (2017),static
68,1755,B1,Ye (2017),static
67.1,1800,B1,Ye (2017),static
68,1858,B1,Ye (2017),static
68.9,1884,B1,Ye (2017),static
71.8,1813,B1,Ye (2017),static
71.6,1865,B1,Ye (2017),static
76.7,1994,B1,Ye (2017),static
76.4,1948,B1,Ye (2017),static
76,1897,B1,Ye (2017),static
75.1,1787,B1,Ye (2017),static
75.3,1800,B1,Ye (2017),static
75.6,1819,B1,Ye (2017),static
75.8,1839,B1,Ye (2017),static
76.4,1852,B1,Ye (2017),static
76,1852,B1,Ye (2017),static
75.8,1710,B1,Ye (2017),static
75.3,1619,B1,Ye (2017),static
75.6,1613,B1,Ye (2017),static
88.9,2155,B1,Ye (2017),static
88.7,2097,B1,Ye (2017),static
86.9,1948,B1,Ye (2017),static
87.3,1903,B1,Ye (2017),static
86,1877,B1,Ye (2017),static
86.4,1852,B1,Ye (2017),static
86.4,1819,B1,Ye (2017),static
85.8,1742,B1,Ye (2017),static
137.8,2503,B1,Ye (2017),static
136.4,2245,B1,Ye (2017),static
135.8,2187,B1,Ye (2017),static
131.3,2129,B1,Ye (2017),static
135.6,2052,B1,Ye (2017),static
128,2039,B1,Ye (2017),static
126.4,2432,B1,Ye (2017),static
129.6,2348,B1,Ye (2017),static
125.6,2342,B1,Ye (2017),static
125.6,2297,B1,Ye (2017),static
123.8,2252,B1,Ye (2017),static
124.4,2271,B1,Ye (2017),static
124.7,2181,B1,Ye (2017),static
123.1,2097,B1,Ye (2017),static
122.9,2026,B1,Ye (2017),static
120.2,1981,B1,Ye (2017),static
123.8,1884,B1,Ye (2017),static
124.2,1910,B1,Ye (2017),static
124.2,1942,B1,Ye (2017),static
124.2,1955,B1,Ye (2017),static
126.9,1923,B1,Ye (2017),static
127.3,1858,B1,Ye (2017),static
126.7,1729,B1,Ye (2017),static
129.8,1761,B1,Ye (2017),static
130,1852,B1,Ye (2017),static
123.1,1768,B1,Ye (2017),static
122.9,1729,B1,Ye (2017),static
121.6,1710,B1,Ye (2017),static
118.2,1587,B1,Ye (2017),static
113.8,1548,B1,Ye (2017),static
114.2,1665,B1,Ye (2017),static
112,1710,B1,Ye (2017),static
115.1,1742,B1,Ye (2017),static
112.4,1800,B1,Ye (2017),static
113.1,1845,B1,Ye (2017),static
114,1910,B1,Ye (2017),static
114,1929,B1,Ye (2017),static
113.8,1968,B1,Ye (2017),static
114.4,2026,B1,Ye (2017),static
105.8,2187,B1,Ye (2017),static
105.3,2039,B1,Ye (2017),static
104.7,2000,B1,Ye (2017),static
100.9,1884,B1,Ye (2017),static
101.1,1832,B1,Ye (2017),static
104.9,1832,B1,Ye (2017),static
104.2,1742,B1,Ye (2017),static
104.2,1710,B1,Ye (2017),static
100.9,1723,B1,Ye (2017),static
100.7,1665,B1,Ye (2017),static
100.4,1600,B1,Ye (2017),static
80.2,300,B1,Ye (2017),static
89.1,300,B1,Ye (2017),static
94.9,300,B1,Ye (2017),static
97.8,300,B1,Ye (2017),static
108,300,B1,Ye (2017),static
110.7,300,B1,Ye (2017),static
112.9,300,B1,Ye (2017),static
114.2,300,B1,Ye (2017),static
116.2,300,B1,Ye (2017),static
120.2,300,B1,Ye (2017),static
128,300,B1,Ye (2017),static
3.2,500,B1,Cebulla (2017),theory
20,500,B1,Cebulla (2017),theory
121.2,500,B1,Cebulla (2017),theory
243.7,500,B1,Cebulla (2017),theory
333,500,B1,Cebulla (2017),theory
457.5,500,B1,Cebulla (2017),theory
581.5,500,B2,Cebulla (2017),theory
732.3,500,B2,Cebulla (2017),theory
786.9,500,B2,Cebulla (2017),theory
6.8,1000,B1,Cebulla (2017),theory
23.9,1000,B1,Cebulla (2017),theory
124.6,1000,B1,Cebulla (2017),theory
247.3,1000,B1,Cebulla (2017),theory
462.7,1000,B1,Cebulla (2017),theory
587.3,1000,B2,Cebulla (2017),theory
738.3,1000,B2,Cebulla (2017),theory
792.9,1000,B2,Cebulla (2017),theory
12.9,2000,B1,Cebulla (2017),theory
29.9,2000,B1,Cebulla (2017),theory
132,2000,B1,Cebulla (2017),theory
254.6,2000,B1,Cebulla (2017),theory
486.4,2000,B2,Cebulla (2017),theory
598.6,2000,B2,Cebulla (2017),theory
750,2000,B2,Cebulla (2017),theory
805.1,2000,B2,Cebulla (2017),theory
0.5,3000,B1,Cebulla (2017),theory
19,3000,B1,Cebulla (2017),theory
36.3,3000,B1,Cebulla (2017),theory
137.5,3000,B1,Cebulla (2017),theory
262,3000,B1,Cebulla (2017),theory
350.4,3000,B1,Cebulla (2017),theory
398.9,3000,B1,Cebulla (2017),theory
497.8,3000,B2,Cebulla (2017),theory
610.2,3000,B2,Cebulla (2017),theory
761.5,3000,B2,Cebulla (2017),theory
817,3000,B2,Cebulla (2017),theory
24.8,4000,B1,Cebulla (2017),theory
42.8,4000,B1,Cebulla (2017),theory
87.9,4000,B1,Cebulla (2017),theory
144.5,4000,B1,Cebulla (2017),theory
268.3,4000,B1,Cebulla (2017),theory
406.9,4000,B1,Cebulla (2017),theory
508.9,4000,B2,Cebulla (2017),theory
621.4,4000,B2,Cebulla (2017),theory
773.4,4000,B2,Cebulla (2017),theory
828.6,4000,B2,Cebulla (2017),theory
22.4,5000,Liquid,Cebulla (2017),theory
31,5000,B1,Cebulla (2017),theory
48.5,5000,B1,Cebulla (2017),theory
95,5000,B1,Cebulla (2017),theory
150.7,5000,B1,Cebulla (2017),theory
206.2,5000,B1,Cebulla (2017),theory
275.8,5000,B1,Cebulla (2017),theory
321.3,5000,B1,Cebulla (2017),theory
364.9,5000,B1,Cebulla (2017),theory
414.7,5000,B1,Cebulla (2017),theory
519.7,5000,B2,Cebulla (2017),theory
632.7,5000,B2,Cebulla (2017),theory
785.7,5000,B2,Cebulla (2017),theory
840.7,5000,B2,Cebulla (2017),theory
1215.6,5000,B2,Cebulla (2017),theory
1587.5,5000,B2,Cebulla (2017),theory
37.6,6000,B1,Cebulla (2017),theory
54.9,6000,B1,Cebulla (2017),theory
101,6000,B1,Cebulla (2017),theory
157.9,6000,B1,Cebulla (2017),theory
213.4,6000,B1,Cebulla (2017),theory
283.3,6000,B1,Cebulla (2017),theory
327.6,6000,B1,Cebulla (2017),theory
373,6000,B1,Cebulla (2017),theory
429.5,6000,B2,Cebulla (2017),theory
530.6,6000,B2,Cebulla (2017),theory
644,6000,B2,Cebulla (2017),theory
797.4,6000,B2,Cebulla (2017),theory
852.7,6000,B2,Cebulla (2017),theory
58.2,7000,Liquid,Cebulla (2017),theory
107.6,7000,B1,Cebulla (2017),theory
334.2,7000,B1,Cebulla (2017),theory
36.5,8000,Liquid,Cebulla (2017),theory
64.3,8000,Liquid,Cebulla (2017),theory
85.2,8000,Liquid,Cebulla (2017),theory
115.8,8000,B1,Cebulla (2017),theory
172.6,8000,B1,Cebulla (2017),theory
227.8,8000,B1,Cebulla (2017),theory
296.8,8000,B1,Cebulla (2017),theory
343,8000,B1,Cebulla (2017),theory
406.5,8000,B2,Cebulla (2017),theory
450.3,8000,B2,Cebulla (2017),theory
502.2,8000,B2,Cebulla (2017),theory
551.7,8000,B2,Cebulla (2017),theory
666.9,8000,B2,Cebulla (2017),theory
820.6,8000,B2,Cebulla (2017),theory
876.3,8000,B2,Cebulla (2017),theory
181.1,9000,B1,Cebulla (2017),theory
236.1,9000,B1,Cebulla (2017),theory
304.8,9000,B1,Cebulla (2017),theory
372,9000,B2,Cebulla (2017),theory
417.9,9000,B2,Cebulla (2017),theory
460.9,9000,B2,Cebulla (2017),theory
76.1,10000,Liquid,Cebulla (2017),theory
98.9,10000,Liquid,Cebulla (2017),theory
152.7,10000,Liquid,Cebulla (2017),theory
214.4,10000,Liquid,Cebulla (2017),theory
243.6,10000,B1,Cebulla (2017),theory
314.1,10000,B1,Cebulla (2017),theory
382.4,10000,B2,Cebulla (2017),theory
428.6,10000,B2,Cebulla (2017),theory
471.4,10000,B2,Cebulla (2017),theory
524.5,10000,B2,Cebulla (2017),theory
574,10000,B2,Cebulla (2017),theory
634.7,10000,B2,Cebulla (2017),theory
690.3,10000,B2,Cebulla (2017),theory
844.6,10000,B2,Cebulla (2017),theory
900.3,10000,B2,Cebulla (2017),theory
1280.9,10000,B2,Cebulla (2017),theory
1656.1,10000,B2,Cebulla (2017),theory
354.3,11000,Liquid,Cebulla (2017),theory
253.4,11000,B1,Cebulla (2017),theory
394.4,11000,B2,Cebulla (2017),theory
439.5,11000,B2,Cebulla (2017),theory
536.3,11000,B2,Cebulla (2017),theory
85.5,12000,Liquid,Cebulla (2017),theory
110.5,12000,Liquid,Cebulla (2017),theory
230.9,12000,Liquid,Cebulla (2017),theory
289.7,12000,Liquid,Cebulla (2017),theory
360,12000,Liquid,Cebulla (2017),theory
365.7,12000,Liquid,Cebulla (2017),theory
495.8,12000,B2,Cebulla (2017),theory
547.9,12000,B2,Cebulla (2017),theory
597.5,12000,B2,Cebulla (2017),theory
657.6,12000,B2,Cebulla (2017),theory
714.2,12000,B2,Cebulla (2017),theory
869.7,12000,B2,Cebulla (2017),theory
376.7,13000,Liquid,Cebulla (2017),theory
416.6,13000,Liquid,Cebulla (2017),theory
464.9,13000,Liquid,Cebulla (2017),theory
560.1,13000,B2,Cebulla (2017),theory
610.4,13000,B2,Cebulla (2017),theory
95.5,14000,Liquid,Cebulla (2017),theory
122.1,14000,Liquid,Cebulla (2017),theory
248.4,14000,Liquid,Cebulla (2017),theory
380.1,14000,Liquid,Cebulla (2017),theory
476.8,14000,Liquid,Cebulla (2017),theory
526.1,14000,Liquid,Cebulla (2017),theory
576.6,14000,Liquid,Cebulla (2017),theory
601.2,14000,Liquid,Cebulla (2017),theory
684.2,14000,B2,Cebulla (2017),theory
740.2,14000,B2,Cebulla (2017),theory
896.4,14000,B2,Cebulla (2017),theory
106,16000,Liquid,Cebulla (2017),theory
134.5,16000,Liquid,Cebulla (2017),theory
263.8,16000,Liquid,Cebulla (2017),theory
401.4,16000,Liquid,Cebulla (2017),theory
498.3,16000,Liquid,Cebulla (2017),theory
550.4,16000,Liquid,Cebulla (2017),theory
599.6,16000,Liquid,Cebulla (2017),theory
659.1,16000,Liquid,Cebulla (2017),theory
714.8,16000,Liquid,Cebulla (2017),theory
923.8,16000,B2,Cebulla (2017),theory
1038.6,16000,B2,Cebulla (2017),theory
1363.5,16000,B2,Cebulla (2017),theory
1741.8,16000,B2,Cebulla (2017),theory
735.9,18000,Liquid,Cebulla (2017),theory
646.1,20000,Liquid,Cebulla (2017),theory
761.3,20000,Liquid,Cebulla (2017),theory
892.9,20000,Liquid,Cebulla (2017),theory
1065.2,20000,Liquid,Cebulla (2017),theory
1170,12900,B2,Hansen (2021),dynamic
2109,26200,Liquid,Hansen (2021),dynamic
1218,16000,Liquid,Hansen (2021),dynamic
1449,16300,Liquid,Hansen (2021),dynamic
1950,19300,Liquid,Hansen (2021),dynamic
1218,13400,B2,Hansen (2021),dynamic
1449,13900,B2,Hansen (2021),dynamic
1950,15900,B2,Hansen (2021),dynamic
23.8,370,B1,Root (2015),dynamic
61.6,680,B1,Root (2015),dynamic
116.5,1575,B1,Root (2015),dynamic
190.3,3370,B1,Root (2015),dynamic
271.9,5950,B1,Root (2015),dynamic
350,7250,B2,Root (2015),dynamic
391,9000,B2,Root (2015),dynamic
412,9800,B2,Root (2015),dynamic
423,10200,B2,Root (2015),dynamic
442,11000,B2,Root (2015),dynamic
463,11800,B2,Root (2015),dynamic
495,9800,Liquid,Root (2015),dynamic
610,13350,Liquid,Root (2015),dynamic
645,14500,Liquid,Root (2015),dynamic
691,16000,Liquid,Root (2015),dynamic
741,18000,Liquid,Root (2015),dynamic
871,23000,Liquid,Root (2015),dynamic
976,26700,Liquid,Root (2015),dynamic
1080,31000,Liquid,Root (2015),dynamic
1200,36000,Liquid,Root (2015),dynamic
1334,42000,Liquid,Root (2015),dynamic
0,1900,B1,Root (2015),dynamic
38.5,2600,B1,Root (2015),dynamic
81,3500,B1,Root (2015),dynamic
143,5300,B1,Root (2015),dynamic
191,6900,B1,Root (2015),dynamic
228,8200,B1,Root (2015),dynamic
293,9250,B2,Root (2015),dynamic
321,10400,B2,Root (2015),dynamic
350,11600,B2,Root (2015),dynamic
480,13500,Liquid,Root (2015),dynamic
505,14300,Liquid,Root (2015),dynamic
554,16000,Liquid,Root (2015),dynamic
625,18750,Liquid,Root (2015),dynamic
698,21400,Liquid,Root (2015),dynamic
52,5480,B1,Fu (2018),static
77,6250,B1,Fu (2018),static
83,6450,B1,Fu (2018),static
99,6700,B1,Fu (2018),static
120,7000,B1,Fu (2018),static
52,6280,Liquid,Fu (2018),static
77,7150,Liquid,Fu (2018),static
83,7350,Liquid,Fu (2018),static
99,7700,Liquid,Fu (2018),static
120,8000,Liquid,Fu (2018),static
238.2,9300,Liquid,Fatyanov (2024),dynamic
246,9800,Liquid,Fatyanov (2024),dynamic
238.2,8500,B1,Fatyanov (2024),dynamic
246,9200,B1,Fatyanov (2024),dynamic
0,3118,Liquid,McNally (1961),static
0,3078,B1,McNally (1961),static
0,3070,Liquid,Riley (1966),static
0,3030,B1,Riley (1966),static
0,3245,Liquid,Chernyshev (1993),static
0,3185,B1,Chernyshev (1993),static
0,3270,Liquid,Ronchi (2001),static
0,3230,B1,Ronchi (2001),static
1.3,300,B1,Fan (2019),static
3,300,B1,Fan (2019),static
3.7,300,B1,Fan (2019),static
6.7,300,B1,Fan (2019),static
8.7,300,B1,Fan (2019),static
12,300,B1,Fan (2019),static
15.6,300,B1,Fan (2019),static
18.4,300,B1,Fan (2019),static
21.2,300,B1,Fan (2019),static
2.9,500,B1,Fan (2019),static
5,500,B1,Fan (2019),static
7.2,500,B1,Fan (2019),static
9.6,500,B1,Fan (2019),static
11.5,500,B1,Fan (2019),static
13.7,500,B1,Fan (2019),static
15.3,500,B1,Fan (2019),static
17.3,500,B1,Fan (2019),static
18.2,500,B1,Fan (2019),static
20,500,B1,Fan (2019),static
22.4,500,B1,Fan (2019),static
24.9,500,B1,Fan (2019),static
26.6,500,B1,Fan (2019),static
6.3,700,B1,Fan (2019),static
9.1,700,B1,Fan (2019),static
11.7,700,B1,Fan (2019),static
14.3,700,B1,Fan (2019),static
16.8,700,B1,Fan (2019),static
17.9,700,B1,Fan (2019),static
19.9,700,B1,Fan (2019),static
22.6,700,B1,Fan (2019),static
24.2,700,B1,Fan (2019),static
26.8,700,B1,Fan (2019),static
28.1,700,B1,Fan (2019),static
6.8,900,B1,Fan (2019),static
9.7,900,B1,Fan (2019),static
11.9,900,B1,Fan (2019),static
14.8,900,B1,Fan (2019),static
18.2,900,B1,Fan (2019),static
22.5,900,B1,Fan (2019),static
26,900,B1,Fan (2019),static
29.6,900,B1,Fan (2019),static
2.7,300,B1,Kono (2010),static
3.4,300,B1,Kono (2010),static
4.7,300,B1,Kono (2010),static
6,300,B1,Kono (2010),static
6.1,300,B1,Kono (2010),static
8.2,300,B1,Kono (2010),static
8.6,300,B1,Kono (2010),static
9.3,300,B1,Kono (2010),static
9.8,300,B1,Kono (2010),static
10.7,300,B1,Kono (2010),static
11.8,300,B1,Kono (2010),static
12.8,300,B1,Kono (2010),static
14.7,300,B1,Kono (2010),static
15.4,300,B1,Kono (2010),static
16.2,300,B1,Kono (2010),static
18.4,300,B1,Kono (2010),static
20.8,300,B1,Kono (2010),static
2.8,450,B1,Kono (2010),static
3.7,450,B1,Kono (2010),static
4.9,450,B1,Kono (2010),static
6.2,450,B1,Kono (2010),static
8.7,450,B1,Kono (2010),static
9.5,450,B1,Kono (2010),static
10.9,450,B1,Kono (2010),static
13,450,B1,Kono (2010),static
15,450,B1,Kono (2010),static
15.8,450,B1,Kono (2010),static
16.4,450,B1,Kono (2010),static
18.8,450,B1,Kono (2010),static
21.1,450,B1,Kono (2010),static
3.1,600,B1,Kono (2010),static
4,600,B1,Kono (2010),static
5.2,600,B1,Kono (2010),static
6.6,600,B1,Kono (2010),static
9,600,B1,Kono (2010),static
9.7,600,B1,Kono (2010),static
11.2,600,B1,Kono (2010),static
13.3,600,B1,Kono (2010),static
15.2,600,B1,Kono (2010),static
15.8,600,B1,Kono (2010),static
16.6,600,B1,Kono (2010),static
19.1,600,B1,Kono (2010),static
21.4,600,B1,Kono (2010),static
3.4,750,B1,Kono (2010),static
4.2,750,B1,Kono (2010),static
5.6,750,B1,Kono (2010),static
6.9,750,B1,Kono (2010),static
9.4,750,B1,Kono (2010),static
10,750,B1,Kono (2010),static
11.5,750,B1,Kono (2010),static
13.6,750,B1,Kono (2010),static
15.6,750,B1,Kono (2010),static
16.4,750,B1,Kono (2010),static
16.9,750,B1,Kono (2010),static
19.5,750,B1,Kono (2010),static
21.7,750,B1,Kono (2010),static
3.7,900,B1,Kono (2010),static
4.6,900,B1,Kono (2010),static
7.3,900,B1,Kono (2010),static
9.7,900,B1,Kono (2010),static
10.3,900,B1,Kono (2010),static
11.8,900,B1,Kono (2010),static
14,900,B1,Kono (2010),static
15.9,900,B1,Kono (2010),static
16.7,900,B1,Kono (2010),static
17.2,900,B1,Kono (2010),static
19.9,900,B1,Kono (2010),static
22.1,900,B1,Kono (2010),static
4.9,1050,B1,Kono (2010),static
7.7,1050,B1,Kono (2010),static
7.7,1050,B1,Kono (2010),static
8.3,1050,B1,Kono (2010),static
10.1,1050,B1,Kono (2010),static
10.6,1050,B1,Kono (2010),static
12.1,1050,B1,Kono (2010),static
14.3,1050,B1,Kono (2010),static
16.2,1050,B1,Kono (2010),static
17.3,1050,B1,Kono (2010),static
17.5,1050,B1,Kono (2010),static
18.2,1050,B1,Kono (2010),static
20.3,1050,B1,Kono (2010),static
22.4,1050,B1,Kono (2010),static
5.4,1200,B1,Kono (2010),static
8.2,1200,B1,Kono (2010),static
8.8,1200,B1,Kono (2010),static
11,1200,B1,Kono (2010),static
12.6,1200,B1,Kono (2010),static
14.7,1200,B1,Kono (2010),static
16.5,1200,B1,Kono (2010),static
17.7,1200,B1,Kono (2010),static
17.9,1200,B1,Kono (2010),static
20.8,1200,B1,Kono (2010),static
23.1,1200,B1,Kono (2010),static
8.7,1350,B1,Kono (2010),static
9.1,1350,B1,Kono (2010),static
11.4,1350,B1,Kono (2010),static
12.9,1350,B1,Kono (2010),static
16.9,1350,B1,Kono (2010),static
17.9,1350,B1,Kono (2010),static
18.1,1350,B1,Kono (2010),static
21,1350,B1,Kono (2010),static
23.2,1350,B1,Kono (2010),static
9.1,1500,B1,Kono (2010),static
9.7,1500,B1,Kono (2010),static
11.8,1500,B1,Kono (2010),static
13.4,1500,B1,Kono (2010),static
14.4,1500,B1,Kono (2010),static
17.4,1500,B1,Kono (2010),static
18.5,1500,B1,Kono (2010),static
21.5,1500,B1,Kono (2010),static
23.6,1500,B1,Kono (2010),static
9.7,1650,B1,Kono (2010),static
14,1650,B1,Kono (2010),static
-0.4,3120,Liquid,Alre (2005),theory
17,4640,Liquid,Alre (2005),theory
47,6087,Liquid,Alre (2005),theory
135.6,8184,Liquid,Alre (2005),theory
-0.4,3020,B1,Alre (2005),theory
17,4540,B1,Alre (2005),theory
47,6007,B1,Alre (2005),theory
135.6,8104,B1,Alre (2005),theory
0,2800,B1,Taniuchi (2018),theory
100,7200,B1,Taniuchi (2018),theory
250,9100,B1,Taniuchi (2018),theory
300,9300,B2,Taniuchi (2018),theory
500,11800,B2,Taniuchi (2018),theory
1000,15600,B2,Taniuchi (2018),theory
2500,19500,B2,Taniuchi (2018),theory
3900,20200,B2,Taniuchi (2018),theory
0,3400,Liquid,Taniuchi (2018),theory
100,7600,Liquid,Taniuchi (2018),theory
250,9700,Liquid,Taniuchi (2018),theory
300,10500,Liquid,Taniuchi (2018),theory
500,13000,Liquid,Taniuchi (2018),theory
1000,16400,Liquid,Taniuchi (2018),theory
2500,20500,Liquid,Taniuchi (2018),theory
3900,21100,Liquid,Taniuchi (2018),theory
0,2612,B1,Wisesa (2023),theory
10,3845,B1,Wisesa (2023),theory
20,4532,B1,Wisesa (2023),theory
40,5504,B1,Wisesa (2023),theory
60,6197,B1,Wisesa (2023),theory
80,6788,B1,Wisesa (2023),theory
100,7272,B1,Wisesa (2023),theory
120,7674,B1,Wisesa (2023),theory
140,8013,B1,Wisesa (2023),theory
160,8300,B1,Wisesa (2023),theory
180,8601,B1,Wisesa (2023),theory
200,8835,B1,Wisesa (2023),theory
220,9066,B1,Wisesa (2023),theory
240,9222,B1,Wisesa (2023),theory
260,9348,B1,Wisesa (2023),theory
280,9453,B1,Wisesa (2023),theory
300,9514,B1,Wisesa (2023),theory
0,2676,Liquid,Wisesa (2023),theory
10,3925,Liquid,Wisesa (2023),theory
20,4660,Liquid,Wisesa (2023),theory
40,5652,Liquid,Wisesa (2023),theory
60,6357,Liquid,Wisesa (2023),theory
80,6994,Liquid,Wisesa (2023),theory
100,7480,Liquid,Wisesa (2023),theory
120,7888,Liquid,Wisesa (2023),theory
140,8255,Liquid,Wisesa (2023),theory
160,8546,Liquid,Wisesa (2023),theory
180,8843,Liquid,Wisesa (2023),theory
200,9079,Liquid,Wisesa (2023),theory
220,9314,Liquid,Wisesa (2023),theory
240,9470,Liquid,Wisesa (2023),theory
260,9626,Liquid,Wisesa (2023),theory
280,9695,Liquid,Wisesa (2023),theory
300,9730,Liquid,Wisesa (2023),theory
554.4,15000,Liquid,Musella (2019),theory
873.7,20000,Liquid,Musella (2019),theory
2078.3,25000,Liquid,Musella (2019),theory
4921.7,35000,Liquid,Musella (2019),theory
8693,40000,Liquid,Musella (2019),theory
11415.8,45000,Liquid,Musella (2019),theory
355.4,12500,Liquid,Musella (2019),theory
466.9,15000,Liquid,Musella (2019),theory
665.7,15000,Liquid,Musella (2019),theory
734.9,20000,Liquid,Musella (2019),theory
1231.9,20000,Liquid,Musella (2019),theory
1725.9,20000,Liquid,Musella (2019),theory
390,9614,B1,Wicks (2024),dynamic
414,9731,B2,Wicks (2024),dynamic
439,9621,B2,Wicks (2024),dynamic
454,9717,B2,Wicks (2024),dynamic
450,9933,B2,Wicks (2024),dynamic
482,9796,B2,Wicks (2024),dynamic
513,10757,B2,Wicks (2024),dynamic
520,11450,B2,Wicks (2024),dynamic
553,11822,B2,Wicks (2024),dynamic
649,14152,Liquid,Wicks (2024),dynamic

File: 2025verFeb11/MgSiO3.csv
Pressure,Temperature,Phase,Author,Method
15.5,1673,Clinoenstatite,Sawamoto1987,static
16,1473,Clinoenstatite,Sawamoto1987,static
16,1673,Wadsleyite+Stishovite,Sawamoto1987,static
16,1873,Clinoenstatite,Sawamoto1987,static
16.5,1373,Ringwoodite+Stishovite,Sawamoto1987,static
16.9,1973,Majorite,Sawamoto1987,static
17,1613,Ringwoodite+Stishovite,Sawamoto1987,static
17,1773,Ringwoodite+Stishovite,Sawamoto1987,static
17,2073,Clinoenstatite,Sawamoto1987,static
17,2273,Clinoenstatite,Sawamoto1987,static
17.3,2173,Majorite,Sawamoto1987,static
17.5,1773,Ringwoodite+Stishovite,Sawamoto1987,static
18,1573,Ringwoodite+Stishovite,Sawamoto1987,static
18,1673,Wadsleyite+Stishovite,Sawamoto1987,static
18,1973,Majorite,Sawamoto1987,static
18,1973,Wadsleyite+Stishovite,Sawamoto1987,static
18,2073,Majorite,Sawamoto1987,static
18,2373,Majorite,Sawamoto1987,static
18.5,1923,Wadsleyite+Stishovite,Sawamoto1987,static
18.5,1973,Wadsleyite+Stishovite,Sawamoto1987,static
18.5,2023,Wadsleyite+Stishovite,Sawamoto1987,static
18.5,2023,Majorite,Sawamoto1987,static
18.5,2073,Majorite,Sawamoto1987,static
19,1773,Wadsleyite+Stishovite,Sawamoto1987,static
19,1973,Wadsleyite+Stishovite,Sawamoto1987,static
19.6,1823,Akimotoite,Sawamoto1987,static
19.6,1823,Ringwoodite+Stishovite,Sawamoto1987,static
19.6,1823,Wadsleyite+Stishovite,Sawamoto1987,static
19.6,1973,Wadsleyite+Stishovite,Sawamoto1987,static
19.6,2093,Majorite,Sawamoto1987,static
20,1523,Ringwoodite+Stishovite,Sawamoto1987,static
0,273,Ringwoodite+Stishovite,Sawamoto1987,static
20,1673,Akimotoite,Sawamoto1987,static
20,1773,Akimotoite,Sawamoto1987,static
20,2033,Akimotoite,Sawamoto1987,static
20,2273,Majorite,Sawamoto1987,static
20,2373,Majorite,Sawamoto1987,static
20.5,1473,Akimotoite,Sawamoto1987,static
21,2073,Akimotoite,Sawamoto1987,static
21,2173,Akimotoite,Sawamoto1987,static
21.7,2273,Akimotoite,Sawamoto1987,static
21,2173,Majorite,Sawamoto1987,static
21.7,2273,Majorite,Sawamoto1987,static
21.7,2373,Majorite,Sawamoto1987,static
22,2133,Akimotoite,Sawamoto1987,static
23,2173,Akimotoite,Sawamoto1987,static
23,2323,Bridgmanite,Sawamoto1987,static
23,2373,Majorite,Sawamoto1987,static
23.7,1873,Akimotoite,Sawamoto1987,static
23.7,2083,Bridgmanite,Sawamoto1987,static
24,1723,Akimotoite,Sawamoto1987,static
24,2273,Bridgmanite,Sawamoto1987,static
24.3,1239,Akimotoite,Chanyshev2023,static
23.9,1265,Akimotoite,Chanyshev2023,static
23.1,1291,Akimotoite,Chanyshev2023,static
22.7,1343,Akimotoite,Chanyshev2023,static
22.4,1395,Akimotoite,Chanyshev2023,static
22.2,1428,Akimotoite,Chanyshev2023,static
22.1,1449,Akimotoite,Chanyshev2023,static
22.1,1501,Akimotoite,Chanyshev2023,static
22,1553,Akimotoite,Chanyshev2023,static
22,1606,Akimotoite,Chanyshev2023,static
21.9,1660,Akimotoite,Chanyshev2023,static
21.3,1712,Akimotoite,Chanyshev2023,static
21.3,1766,Akimotoite,Chanyshev2023,static
21.1,1818,Akimotoite,Chanyshev2023,static
20.9,1870,Akimotoite,Chanyshev2023,static
20.7,1924,Akimotoite,Chanyshev2023,static
20.3,1976,Akimotoite,Chanyshev2023,static
20.7,1976,Akimotoite,Chanyshev2023,static
20.5,2030,Akimotoite,Chanyshev2023,static
20.6,2084,Akimotoite,Chanyshev2023,static
24.4,1239,Bridgmanite,Chanyshev2023,static
23.9,1291,Bridgmanite,Chanyshev2023,static
23.3,1291,Bridgmanite,Chanyshev2023,static
22.9,1343,Bridgmanite,Chanyshev2023,static
22.5,1395,Bridgmanite,Chanyshev2023,static
22.2,1449,Bridgmanite,Chanyshev2023,static
22.3,1501,Bridgmanite,Chanyshev2023,static
22.1,1555,Bridgmanite,Chanyshev2023,static
22.2,1606,Bridgmanite,Chanyshev2023,static
22.1,1606,Bridgmanite,Chanyshev2023,static
22,1660,Bridgmanite,Chanyshev2023,static
21.7,1714,Bridgmanite,Chanyshev2023,static
21.7,1766,Bridgmanite,Chanyshev2023,static
21.5,1766,Bridgmanite,Chanyshev2023,static
21.4,1818,Bridgmanite,Chanyshev2023,static
21.2,1872,Bridgmanite,Chanyshev2023,static
21,1924,Bridgmanite,Chanyshev2023,static
20.9,1978,Bridgmanite,Chanyshev2023,static
20.7,2030,Bridgmanite,Chanyshev2023,static
20.8,2084,Bridgmanite,Chanyshev2023,static
20.2,1506,Akimotoite,Kulka2020,static
21.3,1897,Majorite,Kulka2020,static
24.1,1903,Akimotoite,Kulka2020,static
21,1610,Akimotoite,Kulka2020,static
21.4,2056,Majorite,Kulka2020,static
22,1531,Akimotoite,Kulka2020,static
23.2,1870,Akimotoite,Kulka2020,static
30.3,2110,Bridgmanite,Kulka2020,static
26.4,2097,Bridgmanite,Kulka2020,static
24.5,1717,Bridgmanite,Kulka2020,static
27.2,1884,Bridgmanite,Kulka2020,static
23.5,1717,Akimotoite,Kulka2020,static
29.2,1706,Bridgmanite,Kulka2020,static
24.3,2123,Bridgmanite,Kulka2020,static
27.1,2096,Bridgmanite,Kulka2020,static
26.3,1992,Bridgmanite,Kulka2020,static
27,2021,Bridgmanite,Kulka2020,static
25.5,1934,Bridgmanite,Kulka2020,static
21.4,1541,Akimotoite,Kulka2020,static
22.5,1897,Majorite,Kulka2020,static
23.6,2050,Majorite,Kulka2020,static
22,1637,Akimotoite,Kulka2020,static
16.8,1616,Majorite,Kulka2020,static
17.5,1761,Majorite,Kulka2020,static
22.4,2019,Majorite,Kulka2020,static
24.1,1903,Akimotoite,Kulka2020,static
20.1,1964,Majorite,Kulka2020,static
24,2349,Majorite,Kulka2020,static
20.6,1931,Majorite,Kulka2020,static
24,2136,Majorite,Kulka2020,static
20.2,1922,Majorite,Kulka2020,static
21.2,1905,Majorite,Kulka2020,static
26.1,1809,Bridgmanite,Kulka2020,static
21.7,1798,Majorite,Kulka2020,static
22.8,1804,Akimotoite,Kulka2020,static
22.8,2004,Majorite,Kulka2020,static
27.5,1835,Bridgmanite,Kulka2020,static
29.3,2003,Bridgmanite,Kulka2020,static
26.1,1625,Bridgmanite,Kulka2020,static
27,1600,Bridgmanite,Kulka2020,static
24.6,1900,Bridgmanite,Kulka2020,static
25.3,1831,Bridgmanite,Kulka2020,static
25.1,1908,Bridgmanite,Kulka2020,static
24.6,1600,Bridgmanite,Kulka2020,static
26.9,2126,Bridgmanite,Kulka2020,static
24.5,1273,Bridgmanite,Ito1989,static
24,1273,Akimotoite,Ito1989,static
23.5,1273,Akimotoite,Ito1989,static
22.2,1273,Akimotoite,Ito1989,static
24.8,1273,Bridgmanite,Ito1989,static
24.8,1573,Bridgmanite,Ito1989,static
24.5,1573,Bridgmanite,Ito1989,static
24,1573,Bridgmanite,Ito1989,static
23.5,1573,Akimotoite,Ito1989,static
23.1,1673,Akimotoite,Ito1989,static
24.5,1873,Bridgmanite,Ito1989,static
24,1873,Bridgmanite,Ito1989,static
23.1,1873,Bridgmanite,Ito1989,static
22.8,1873,Akimotoite,Ito1989,static
23.1,1873,Bridgmanite,Ito1989,static
22.8,1873,Akimotoite,Ito1989,static
24.5,1350,Bridgmanite,Ono2001,static
24.4,1338,Bridgmanite,Ono2001,static
24.1,1424,Bridgmanite,Ono2001,static
24.3,1450,Bridgmanite,Ono2001,static
24.3,1502,Bridgmanite,Ono2001,static
24.2,1500,Bridgmanite,Ono2001,static
24.1,1525,Bridgmanite,Ono2001,static
24.2,1551,Bridgmanite,Ono2001,static
24.3,1601,Bridgmanite,Ono2001,static
24.2,1651,Bridgmanite,Ono2001,static
23.8,1099,Akimotoite,Ono2001,static
24.1,1199,Akimotoite,Ono2001,static
24.3,1279,Akimotoite,Ono2001,static
24.4,1298,Akimotoite,Ono2001,static
24.4,1298,Akimotoite,Ono2001,static
24.4,1298,Akimotoite,Ono2001,static
24.3,1324,Akimotoite,Ono2001,static
24.3,1324,Akimotoite,Ono2001,static
24.4,1324,Akimotoite,Ono2001,static
23.9,1374,Akimotoite,Ono2001,static
23.7,1374,Akimotoite,Ono2001,static
23.6,1324,Akimotoite,Ono2001,static
23.9,1424,Akimotoite,Ono2001,static
24,1426,Akimotoite,Ono2001,static
24.3,1474,Akimotoite,Ono2001,static
24.1,1474,Akimotoite,Ono2001,static
24,1474,Akimotoite,Ono2001,static
24.1,1500,Akimotoite,Ono2001,static
15,1280,Clinoenstatite,Ito1985,static
14.5,1455,Clinoenstatite,Ito1985,static
15.5,1675,Clinoenstatite,Ito1985,static
15.5,1281,Clinoenstatite,Ito1985,static
15.5,1281,Wadsleyite+Stishovite,Ito1985,static
16,1284,Wadsleyite+Stishovite,Ito1985,static
16,1359,Wadsleyite+Stishovite,Ito1985,static
16.1,1473,Wadsleyite+Stishovite,Ito1985,static
17.1,1480,Wadsleyite+Stishovite,Ito1985,static
18.1,1877,Wadsleyite+Stishovite,Ito1985,static
19.1,1366,Ringwoodite+Stishovite,Ito1985,static
17.5,1360,Wadsleyite+Stishovite,Ito1985,static
17.5,1360,Ringwoodite+Stishovite,Ito1985,static
19.1,1679,Ringwoodite+Stishovite,Ito1985,static
20.1,1276,Akimotoite,Ito1985,static
20,1881,Akimotoite,Ito1985,static
19.1,1877,Akimotoite,Ito1985,static
19.1,1877,Wadsleyite+Stishovite,Ito1985,static
21.1,1473,Akimotoite,Kuroda2000-MA,static
21.5,1473,Bridgmanite,Kuroda2000-MA,static
21.9,1473,Bridgmanite,Kuroda2000-MA,static
22.2,1473,Bridgmanite,Kuroda2000-MA,static
19.5,1673,Akimotoite,Kuroda2000-MA,static
20.6,1673,Akimotoite,Kuroda2000-MA,static
21,1673,Bridgmanite,Kuroda2000-MA,static
21.4,1673,Bridgmanite,Kuroda2000-MA,static
21.8,1673,Bridgmanite,Kuroda2000-MA,static
22.1,1673,Bridgmanite,Kuroda2000-MA,static
19.4,1873,Akimotoite,Kuroda2000-MA,static
19.9,1873,Akimotoite,Kuroda2000-MA,static
20.3,1873,Bridgmanite,Kuroda2000-MA,static
20.7,1873,Bridgmanite,Kuroda2000-MA,static
21.1,1873,Bridgmanite,Kuroda2000-MA,static
19.2,2073,Akimotoite,Kuroda2000-MA,static
19.6,2073,Bridgmanite,Kuroda2000-MA,static
20,2073,Bridgmanite,Kuroda2000-MA,static
20.4,2073,Bridgmanite,Kuroda2000-MA,static
20.8,2073,Bridgmanite,Kuroda2000-MA,static
19.2,2273,Majorite,Kuroda2000-MA,static
19.6,2273,Majorite,Kuroda2000-MA,static
20,2273,Majorite,Kuroda2000-MA,static
20.4,2273,Bridgmanite,Kuroda2000-MA,static
20.8,2273,Bridgmanite,Kuroda2000-MA,static
21.6,1173,Akimotoite,Kuroda2000-DAC,static
21.8,1274,Akimotoite,Kuroda2000-DAC,static
21.9,1276,Akimotoite,Kuroda2000-DAC,static
22,1480,Akimotoite,Kuroda2000-DAC,static
20.6,1680,Akimotoite,Kuroda2000-DAC,static
20.7,1874,Akimotoite,Kuroda2000-DAC,static
20.9,1575,Bridgmanite,Kuroda2000-DAC,static
22,1377,Bridgmanite,Kuroda2000-DAC,static
22.1,1377,Bridgmanite,Kuroda2000-DAC,static
22.3,1377,Bridgmanite,Kuroda2000-DAC,static
20.7,1779,Bridgmanite,Kuroda2000-DAC,static
20.7,1975,Bridgmanite,Kuroda2000-DAC,static
22.8,1900,Bridgmanite,Katsura2009,static
22.9,1800,Bridgmanite,Katsura2009,static
22.9,1700,Bridgmanite,Katsura2009,static
22.5,1700,Bridgmanite,Katsura2009,static
22.9,1600,Bridgmanite,Katsura2009,static
23,1500,Bridgmanite,Katsura2009,static
22.1,1500,Bridgmanite,Katsura2009,static
21.6,1300,Bridgmanite,Katsura2009,static
21.2,1100,Bridgmanite,Katsura2009,static
20.6,900,Bridgmanite,Katsura2009,static
20.1,700,Bridgmanite,Katsura2009,static
19.7,500,Bridgmanite,Katsura2009,static
19.3,306,Bridgmanite,Katsura2009,static
18.9,300,Bridgmanite,Katsura2009,static
30.1,2500,Bridgmanite,Katsura2009,static
29.7,2300,Bridgmanite,Katsura2009,static
29.2,2100,Bridgmanite,Katsura2009,static
28.6,1900,Bridgmanite,Katsura2009,static
26.1,1900,Bridgmanite,Katsura2009,static
27.9,1700,Bridgmanite,Katsura2009,static
25.5,1700,Bridgmanite,Katsura2009,static
27.2,1500,Bridgmanite,Katsura2009,static
24.7,1500,Bridgmanite,Katsura2009,static
26.6,1300,Bridgmanite,Katsura2009,static
24.2,1300,Bridgmanite,Katsura2009,static
25.9,1100,Bridgmanite,Katsura2009,static
23.5,1100,Bridgmanite,Katsura2009,static
25.4,900,Bridgmanite,Katsura2009,static
23,900,Bridgmanite,Katsura2009,static
24.8,700,Bridgmanite,Katsura2009,static
22.4,700,Bridgmanite,Katsura2009,static
24.5,500,Bridgmanite,Katsura2009,static
22.1,500,Bridgmanite,Katsura2009,static
24.1,300,Bridgmanite,Katsura2009,static
23.9,300,Bridgmanite,Katsura2009,static
21.5,300,Bridgmanite,Katsura2009,static
28.1,1600,Bridgmanite,Katsura2009,static
29.2,1700,Bridgmanite,Katsura2009,static
29.2,1800,Bridgmanite,Katsura2009,static
29.8,1900,Bridgmanite,Katsura2009,static
28.8,1700,Bridgmanite,Katsura2009,static
28.5,1500,Bridgmanite,Katsura2009,static
28.1,1300,Bridgmanite,Katsura2009,static
27.6,1100,Bridgmanite,Katsura2009,static
27.1,900,Bridgmanite,Katsura2009,static
34.3,1700,Bridgmanite,Katsura2009,static
35.1,1800,Bridgmanite,Katsura2009,static
34.8,1700,Bridgmanite,Katsura2009,static
34.3,1500,Bridgmanite,Katsura2009,static
33.8,1300,Bridgmanite,Katsura2009,static
33.4,1100,Bridgmanite,Katsura2009,static
33,900,Bridgmanite,Katsura2009,static
32.5,700,Bridgmanite,Katsura2009,static
23.7,1700,Bridgmanite,Katsura2009,static
24.4,1700,Bridgmanite,Katsura2009,static
24,1500,Bridgmanite,Katsura2009,static
23.6,1300,Bridgmanite,Katsura2009,static
23.2,1100,Bridgmanite,Katsura2009,static
22.7,900,Bridgmanite,Katsura2009,static
22.2,700,Bridgmanite,Katsura2009,static
21.8,500,Bridgmanite,Katsura2009,static
21.4,304,Bridgmanite,Katsura2009,static
24.5,1700,Bridgmanite,Katsura2009,static
24.8,1700,Bridgmanite,Katsura2009,static
25,1800,Bridgmanite,Katsura2009,static
25,1800,Bridgmanite,Katsura2009,static
25,1900,Bridgmanite,Katsura2009,static
39.4,1900,Bridgmanite,Katsura2009,static
39,1700,Bridgmanite,Katsura2009,static
38.4,1500,Bridgmanite,Katsura2009,static
51.4,1700,Bridgmanite,Katsura2009,static
51.4,1500,Bridgmanite,Katsura2009,static
50.9,1300,Bridgmanite,Katsura2009,static
50.4,1100,Bridgmanite,Katsura2009,static
49.7,900,Bridgmanite,Katsura2009,static
49.2,700,Bridgmanite,Katsura2009,static
48.6,500,Bridgmanite,Katsura2009,static
48.2,304,Bridgmanite,Katsura2009,static
52.6,1900,Bridgmanite,Katsura2009,static
43.9,1700,Bridgmanite,Katsura2009,static
43.4,1500,Bridgmanite,Katsura2009,static
42.8,1300,Bridgmanite,Katsura2009,static
42.5,1100,Bridgmanite,Katsura2009,static
41.7,900,Bridgmanite,Katsura2009,static
41.1,700,Bridgmanite,Katsura2009,static
40.6,500,Bridgmanite,Katsura2009,static
40.2,308,Bridgmanite,Katsura2009,static
44.2,1700,Bridgmanite,Katsura2009,static
28.9,305,Bridgmanite,Katsura2009,static
21.2,1100,Akimotoite,Ono2017,static
19.2,1150,Ringwoodite+Stishovite,Ono2017,static
20,1150,Ringwoodite+Stishovite,Ono2017,static
20.5,1150,Ringwoodite+Stishovite,Ono2017,static
20.8,1150,Akimotoite,Ono2017,static
19.1,1200,Ringwoodite+Stishovite,Ono2017,static
20.8,1200,Akimotoite,Ono2017,static
19,1250,Ringwoodite+Stishovite,Ono2017,static
19.9,1300,Ringwoodite+Stishovite,Ono2017,static
20.5,1300,Akimotoite,Ono2017,static
20.7,1300,Akimotoite,Ono2017,static
19.9,1350,Ringwoodite+Stishovite,Ono2017,static
20.4,1350,Ringwoodite+Stishovite,Ono2017,static
20.4,1400,Akimotoite,Ono2017,static
20.2,1450,Ringwoodite+Stishovite,Ono2017,static
15,1150,Clinoenstatite,Ono2018,static
15.3,1200,Clinoenstatite,Ono2018,static
17.1,1200,Ringwoodite+Stishovite,Ono2018,static
15,1300,Clinoenstatite,Ono2018,static
16.5,1300,Wadsleyite+Stishovite,Ono2018,static
18.1,1300,Ringwoodite+Stishovite,Ono2018,static
18.7,1300,Ringwoodite+Stishovite,Ono2018,static
16.7,1350,Clinoenstatite,Ono2018,static
17.3,1350,Wadsleyite+Stishovite,Ono2018,static
18.1,1400,Wadsleyite+Stishovite,Ono2018,static
6.5,1073,Orthoenstatite,Akashi2009,static
8.6,1273,Clinoenstatite,Akashi2009,static
6.2,1123,Orthoenstatite,Akashi2009,static
8,1123,Clinoenstatite,Akashi2009,static
6.8,1223,Orthoenstatite,Akashi2009,static
8.2,1673,Orthoenstatite,Akashi2009,static
9.5,1673,Clinoenstatite,Akashi2009,static
8.8,1473,Clinoenstatite,Akashi2009,static
8.3,1673,Orthoenstatite,Akashi2009,static
8.3,1573,Clinoenstatite,Akashi2009,static
7.1,1173,Clinoenstatite,Akashi2009,static
7.3,1373,Orthoenstatite,Akashi2009,static
6.8,1373,Orthoenstatite,Akashi2009,static
9.1,1873,Orthoenstatite,Akashi2009,static
9.2,1873,Orthoenstatite,Akashi2009,static
7.3,1473,Orthoenstatite,Akashi2009,static
7.3,1023,Clinoenstatite,Akashi2009,static
0,300,L-Clinoenstatite,Shinmei2015,static
1.4,300,L-Clinoenstatite,Shinmei2015,static
4.2,300,L-Clinoenstatite,Shinmei2015,static
7,300,L-Clinoenstatite,Shinmei2015,static
8,300,L-Clinoenstatite,Shinmei2015,static
8.3,300,L-Clinoenstatite,Shinmei2015,static
9.7,300,L-Clinoenstatite,Shinmei2015,static
7.7,573,L-Clinoenstatite,Shinmei2015,static
7,873,L-Clinoenstatite,Shinmei2015,static
6.6,1173,L-Clinoenstatite,Shinmei2015,static
7.3,300,L-Clinoenstatite,Shinmei2015,static
8.7,300,L-Clinoenstatite,Shinmei2015,static
9.2,300,L-Clinoenstatite,Shinmei2015,static
10.7,300,L-Clinoenstatite,Shinmei2015,static
6.6,1173,Clinoenstatite,Shinmei2015,static
7.3,300,Clinoenstatite,Shinmei2015,static
8.7,300,Clinoenstatite,Shinmei2015,static
9.2,300,Clinoenstatite,Shinmei2015,static
10.7,300,Clinoenstatite,Shinmei2015,static
11.2,573,Clinoenstatite,Shinmei2015,static
11.3,873,Clinoenstatite,Shinmei2015,static
9.2,300,Clinoenstatite,Shinmei2015,static
9,300,Clinoenstatite,Shinmei2015,static
10.2,573,Clinoenstatite,Shinmei2015,static
11.4,873,Clinoenstatite,Shinmei2015,static
11.8,1073,Clinoenstatite,Shinmei2015,static
11.9,1273,Clinoenstatite,Shinmei2015,static
11.1,1473,Clinoenstatite,Shinmei2015,static
7.1,300,Clinoenstatite,Shinmei2015,static
7,300,Clinoenstatite,Shinmei2015,static
6.8,300,Clinoenstatite,Shinmei2015,static
6,300,Clinoenstatite,Shinmei2015,static
5.3,300,Clinoenstatite,Shinmei2015,static
4,300,Clinoenstatite,Shinmei2015,static
5,300,Clinoenstatite,Shinmei2015,static
6.5,573,Clinoenstatite,Shinmei2015,static
8.1,873,Clinoenstatite,Shinmei2015,static
8.7,1173,Clinoenstatite,Shinmei2015,static
5.7,1473,Orthoenstatite,Shinmei2015,static
14.2,1473,Clinoenstatite,Pacalo1990,static
10,1573,Clinoenstatite,Pacalo1990,static
7.7,1573,Clinoenstatite,Pacalo1990,static
8.7,1573,Orthoenstatite,Pacalo1990,static
9.4,1573,Clinoenstatite,Pacalo1990,static
8.2,1373,Orthoenstatite,Pacalo1990,static
8.7,1373,Clinoenstatite,Pacalo1990,static
6.4,1173,Orthoenstatite,Pacalo1990,static
6.4,1173,Clinoenstatite,Pacalo1990,static
8.5,1373,Clinoenstatite,Pacalo1990,static
6.8,1223,Orthoenstatite,Pacalo1990,static
10.3,1973,Orthoenstatite,Pacalo1990,static
7.3,1223,Orthoenstatite,Pacalo1990,static
10.7,1973,Clinoenstatite,Pacalo1990,static
7.7,1223,Orthoenstatite,Pacalo1990,static
7.3,1173,Orthoenstatite,Pacalo1990,static
8.2,1223,Clinoenstatite,Pacalo1990,static
7.7,1273,Orthoenstatite,Pacalo1990,static
8.2,1273,Clinoenstatite,Pacalo1990,static
9.6,1773,Orthoenstatite,Pacalo1990,static
9.6,1773,Clinoenstatite,Pacalo1990,static
7,1273,Orthoenstatite,Kanzaki1991,static
7.7,1374,Orthoenstatite,Kanzaki1991,static
7.7,1274,Clinoenstatite,Kanzaki1991,static
8.4,1274,Clinoenstatite,Kanzaki1991,static
9,1274,Clinoenstatite,Kanzaki1991,static
9.4,1275,Clinoenstatite,Kanzaki1991,static
9.4,1475,Clinoenstatite,Kanzaki1991,static
9,1474,Clinoenstatite,Kanzaki1991,static
8.4,1473,Clinoenstatite,Kanzaki1991,static
8.9,1574,Clinoenstatite,Kanzaki1991,static
8.4,1572,Clinoenstatite,Kanzaki1991,static
9.4,1673,Clinoenstatite,Kanzaki1991,static
9,1674,Clinoenstatite,Kanzaki1991,static
8.4,1473,Orthoenstatite,Kanzaki1991,static
8.9,1574,Orthoenstatite,Kanzaki1991,static
8.4,1572,Orthoenstatite,Kanzaki1991,static
9.4,1673,Orthoenstatite,Kanzaki1991,static
9,1674,Orthoenstatite,Kanzaki1991,static
13.2,1273,Clinoenstatite,Akimoto1977,static
14.3,1273,Clinoenstatite,Akimoto1977,static
17.2,1273,Clinoenstatite,Akimoto1977,static
18,1273,Clinoenstatite,Akimoto1977,static
19,1273,Clinoenstatite,Akimoto1977,static
18,1273,Wadsleyite+Stishovite,Akimoto1977,static
19,1273,Wadsleyite+Stishovite,Akimoto1977,static
19,1273,Ringwoodite+Stishovite,Akimoto1977,static
17.9,1473,Clinoenstatite,Akimoto1977,static
19,1473,Clinoenstatite,Akimoto1977,static
19,1473,Wadsleyite+Stishovite,Akimoto1977,static
18.7,1573,Clinoenstatite,Akimoto1977,static
19.5,1573,Clinoenstatite,Akimoto1977,static
18.7,1573,Wadsleyite+Stishovite,Akimoto1977,static
19.5,1573,Wadsleyite+Stishovite,Akimoto1977,static
0.5,898,L-Clinoenstatite,Boyd1965,static
1,922,L-Clinoenstatite,Boyd1965,static
2,926,L-Clinoenstatite,Boyd1965,static
2,899,L-Clinoenstatite,Boyd1965,static
3,974,L-Clinoenstatite,Boyd1965,static
3,948,L-Clinoenstatite,Boyd1965,static
4,954,L-Clinoenstatite,Boyd1965,static
4,926,L-Clinoenstatite,Boyd1965,static
4,1001,L-Clinoenstatite,Boyd1965,static
0.5,947,Orthoenstatite,Boyd1965,static
2,1026,Orthoenstatite,Boyd1965,static
2,975,Orthoenstatite,Boyd1965,static
3,1001,Orthoenstatite,Boyd1965,static
4,1051,Orthoenstatite,Boyd1965,static
4,1028,Orthoenstatite,Boyd1965,static
2,951,Orthoenstatite,Boyd1965,static
4,973,Orthoenstatite,Boyd1965,static
2,951,L-Clinoenstatite,Boyd1965,static
4,973,L-Clinoenstatite,Boyd1965,static
22.48539151,2659.680561,Liquid,Zerr1993,static
24.18711856,2795.130503,Liquid,Zerr1993,static
26.37709388,2994.624075,Liquid,Zerr1993,static
30.19413063,3402.220491,Liquid,Zerr1993,static
30.67199065,3337.241917,Liquid,Zerr1993,static
31.56732892,3457.343202,Liquid,Zerr1993,static
35.13180106,3728.087261,Liquid,Zerr1993,static
36.99065056,3814.998052,Liquid,Zerr1993,static
39.63121673,3610.829762,Liquid,Zerr1993,static
41.51408908,3996.104402,Liquid,Zerr1993,static
48.92935982,4093.767043,Liquid,Zerr1993,static
52.01142709,4373.042462,Liquid,Zerr1993,static
62.28866381,5016.322556,Liquid,Zerr1993,static
22.48539151,2459.680561,Majorite,Zerr1993,static
24.18711856,2595.130503,Majorite,Zerr1993,static
26.37709388,2794.624075,Bridgmanite,Zerr1993,static
30.19413063,3202.220491,Bridgmanite,Zerr1993,static
30.67199065,3137.241917,Bridgmanite,Zerr1993,static
31.56732892,3257.343202,Bridgmanite,Zerr1993,static
35.13180106,3528.087261,Bridgmanite,Zerr1993,static
36.99065056,3614.998052,Bridgmanite,Zerr1993,static
39.63121673,3410.829762,Bridgmanite,Zerr1993,static
41.51408908,3796.104402,Bridgmanite,Zerr1993,static
48.92935982,3893.767043,Bridgmanite,Zerr1993,static
52.01142709,4173.042462,Bridgmanite,Zerr1993,static
62.28866381,4816.322556,Bridgmanite,Zerr1993,static
20,2033,Akimotoite,Kato1985,static
20,2273,Majorite,Kato1985,static
20,2523,Liquid,Kato1985,static
349.3258969,5289.223267,Post-perovskite,Fei2021,dynamic
423.2709295,7217.91131,Post-perovskite,Fei2021,dynamic
501.5031653,9407.109059,Post-perovskite,Fei2021,dynamic
717.1952393,11833.66488,Liquid,Fei2021,dynamic
857.9756308,15508.59501,Liquid,Fei2021,dynamic
910.6100902,17020.15391,Liquid,Fei2021,dynamic
122.9,2890,Bridgmanite,Tateno2009,static
129.1,3750,Bridgmanite,Tateno2009,static
139.4,3680,Post-perovskite,Tateno2009,static
144,3960,Post-perovskite,Tateno2009,static
136.1,1640,Post-perovskite,Tateno2009,static
146.4,2560,Post-perovskite,Tateno2009,static
145.1,3200,Post-perovskite,Tateno2009,static
158.5,2690,Post-perovskite,Tateno2009,static
169.1,4100,Post-perovskite,Tateno2009,static
171,4380,Post-perovskite,Tateno2009,static
149.3,4200,Bridgmanite,Tateno2009,static
131.7,3680,Bridgmanite,Tateno2009,static
119,2520,Bridgmanite,Tateno2009,static
133.2,2170,Post-perovskite,Tateno2009,static
135.8,2750,Post-perovskite,Tateno2009,static
140.2,3730,Post-perovskite,Tateno2009,static
140.2,3730,Bridgmanite,Tateno2009,static
112.5,1900,Bridgmanite,Ono2005,static
113.3,2130,Bridgmanite,Ono2005,static
114.6,2190,Bridgmanite,Ono2005,static
115.7,2520,Bridgmanite,Ono2005,static
117.2,2300,Bridgmanite,Ono2005,static
118.9,2240,Bridgmanite,Ono2005,static
119.9,2060,Bridgmanite,Ono2005,static
120.1,2570,Bridgmanite,Ono2005,static
120.9,2770,Bridgmanite,Ono2005,static
121.3,2620,Bridgmanite,Ono2005,static
121.7,2520,Bridgmanite,Ono2005,static
123,2930,Bridgmanite,Ono2005,static
126.1,1600,Post-perovskite,Ono2005,static
127.2,2360,Bridgmanite,Ono2005,static
127.4,1970,Post-perovskite,Ono2005,static
127.3,2070,Post-perovskite,Ono2005,static
127.8,1820,Post-perovskite,Ono2005,static
128.6,2780,Bridgmanite,Ono2005,static
128.8,1620,Post-perovskite,Ono2005,static
129,1890,Post-perovskite,Ono2005,static
129.2,3100,Bridgmanite,Ono2005,static
129.9,1510,Post-perovskite,Ono2005,static
129.9,2090,Post-perovskite,Ono2005,static
130.4,1660,Post-perovskite,Ono2005,static
130.4,1830,Post-perovskite,Ono2005,static
130.5,1750,Post-perovskite,Ono2005,static
130.5,1940,Post-perovskite,Ono2005,static
130.7,1620,Post-perovskite,Ono2005,static
131.2,1860,Post-perovskite,Ono2005,static
131.2,2210,Post-perovskite,Ono2005,static
131.3,1620,Post-perovskite,Ono2005,static
131.5,1740,Post-perovskite,Ono2005,static
131.5,1870,Post-perovskite,Ono2005,static
131.6,1890,Post-perovskite,Ono2005,static
131.9,1720,Post-perovskite,Ono2005,static
132,1780,Post-perovskite,Ono2005,static
132.3,2770,Post-perovskite,Ono2005,static
132.4,1570,Post-perovskite,Ono2005,static
132.4,1620,Post-perovskite,Ono2005,static
133,2030,Post-perovskite,Ono2005,static
133.3,2360,Post-perovskite,Ono2005,static
133.3,3350,Bridgmanite,Ono2005,static
121.4,300,Post-perovskite,Ono2006,static
134.4,300,Post-perovskite,Ono2006,static
139.7,300,Post-perovskite,Ono2006,static
145.9,300,Post-perovskite,Ono2006,static
147.7,300,Post-perovskite,Ono2006,static
151.1,300,Post-perovskite,Ono2006,static
111.1,300,Post-perovskite,Guignot2007,static
114.8,300,Post-perovskite,Guignot2007,static
115.4,300,Post-perovskite,Guignot2007,static
117.4,300,Post-perovskite,Guignot2007,static
118.5,300,Post-perovskite,Guignot2007,static
118.2,300,Post-perovskite,Guignot2007,static
117.9,300,Post-perovskite,Guignot2007,static
121.7,300,Post-perovskite,Guignot2007,static
123,300,Post-perovskite,Guignot2007,static
123.3,300,Post-perovskite,Guignot2007,static
123.5,300,Post-perovskite,Guignot2007,static
123.8,300,Post-perovskite,Guignot2007,static
124,300,Post-perovskite,Guignot2007,static
127.5,300,Post-perovskite,Guignot2007,static
129.5,300,Post-perovskite,Guignot2007,static
129.5,300,Post-perovskite,Guignot2007,static
128.6,300,Post-perovskite,Guignot2007,static
129.1,300,Post-perovskite,Guignot2007,static
129.4,300,Post-perovskite,Guignot2007,static
131.4,300,Post-perovskite,Guignot2007,static
131.6,300,Post-perovskite,Guignot2007,static
132,300,Post-perovskite,Guignot2007,static
132.4,300,Post-perovskite,Guignot2007,static
132.4,300,Post-perovskite,Guignot2007,static
121.2,1435,Post-perovskite,Guignot2007,static
121.4,1556,Post-perovskite,Guignot2007,static
124.5,1511,Post-perovskite,Guignot2007,static
130,1569,Post-perovskite,Guignot2007,static
135.8,1468,Post-perovskite,Guignot2007,static
134.7,1508,Post-perovskite,Guignot2007,static
137.5,1496,Post-perovskite,Guignot2007,static
122.5,1663,Post-perovskite,Guignot2007,static
124,1872,Post-perovskite,Guignot2007,static
125.2,1857,Post-perovskite,Guignot2007,static
125.9,2015,Post-perovskite,Guignot2007,static
127.8,2040,Post-perovskite,Guignot2007,static
134,2059,Post-perovskite,Guignot2007,static
134.3,1973,Post-perovskite,Guignot2007,static
139.1,1984,Post-perovskite,Guignot2007,static
141.1,2023,Post-perovskite,Guignot2007,static
134,2134,Post-perovskite,Guignot2007,static
137.2,2082,Post-perovskite,Guignot2007,static
143.7,2438,Post-perovskite,Guignot2007,static
128.7,2455,Post-perovskite,Guignot2007,static
130.2,2511,Post-perovskite,Guignot2007,static
137.3,2535,Post-perovskite,Guignot2007,static
140.4,2500,Post-perovskite,Guignot2007,static
144.5,2520,Post-perovskite,Guignot2007,static
30.07,1300,Bridgmanite,Tateno2012,static
29.91,1100,Bridgmanite,Tateno2012,static
29.41,900,Bridgmanite,Tateno2012,static
28.78,700,Bridgmanite,Tateno2012,static
28.52,500,Bridgmanite,Tateno2012,static
27.85,300,Bridgmanite,Tateno2012,static
42.29,1500,Bridgmanite,Tateno2012,static
41.69,1300,Bridgmanite,Tateno2012,static
40.98,1100,Bridgmanite,Tateno2012,static
40.7,900,Bridgmanite,Tateno2012,static
40.09,700,Bridgmanite,Tateno2012,static
39.49,500,Bridgmanite,Tateno2012,static
38.91,300,Bridgmanite,Tateno2012,static
51.73,1500,Bridgmanite,Tateno2012,static
51.23,1300,Bridgmanite,Tateno2012,static
50.73,1100,Bridgmanite,Tateno2012,static
50.28,900,Bridgmanite,Tateno2012,static
49.9,700,Bridgmanite,Tateno2012,static
49.2,500,Bridgmanite,Tateno2012,static
48.62,300,Bridgmanite,Tateno2012,static
61.61,1500,Bridgmanite,Tateno2012,static
62.1,1300,Bridgmanite,Tateno2012,static
62,1100,Bridgmanite,Tateno2012,static
61.6,900,Bridgmanite,Tateno2012,static
61.4,700,Bridgmanite,Tateno2012,static
60.8,500,Bridgmanite,Tateno2012,static
60.6,300,Bridgmanite,Tateno2012,static
59.4,1500,Bridgmanite,Tateno2012,static
53.7,300,Bridgmanite,Tateno2012,static
60,1980,Bridgmanite,Tateno2012,static
51.7,300,Bridgmanite,Tateno2012,static
68.4,1500,Bridgmanite,Tateno2012,static
60.65,300,Bridgmanite,Tateno2012,static
93.4,1500,Bridgmanite,Tateno2012,static
85.5,1900,Bridgmanite,Tateno2012,static
83.5,1500,Bridgmanite,Tateno2012,static
76.37,300,Bridgmanite,Tateno2012,static
108.3,1870,Bridgmanite,Tateno2012,static
106.1,1550,Bridgmanite,Tateno2012,static
98.57,300,Bridgmanite,Tateno2012,static
103.4,2430,Bridgmanite,Tateno2012,static
89.4,300,Bridgmanite,Tateno2012,static
0,1820,Protoenstatite,Boyd1964,static
0,1840,Liquid,Boyd1964,static
0.54,1873,Protoenstatite,Boyd1964,static
0.54,1898,Liquid,Boyd1964,static
0.61,1823,Protoenstatite,Boyd1964,static
0.72,1898,Liquid,Boyd1964,static
0.74,1823,Liquid,Boyd1964,static
0.83,1823,Liquid,Boyd1964,static
0.83,1913,Liquid,Boyd1964,static
0.83,1938,Liquid,Boyd1964,static
0.93,1913,Orthoenstatite,Boyd1964,static
1.08,1923,Orthoenstatite,Boyd1964,static
1.11,1948,Orthoenstatite,Boyd1964,static
1.11,1973,Liquid,Boyd1964,static
1.26,1958,Orthoenstatite,Boyd1964,static
1.26,1983,Liquid,Boyd1964,static
1.44,1998,Liquid,Boyd1964,static
1.45,1998,Liquid,Boyd1964,static
1.47,1973,Orthoenstatite,Boyd1964,static
1.79,1998,Orthoenstatite,Boyd1964,static
1.79,2023,Liquid,Boyd1964,static
2.51,2073,Liquid,Boyd1964,static
2.51,2098,Liquid,Boyd1964,static
3.23,2123,Orthoenstatite,Boyd1964,static
3.23,2148,Liquid,Boyd1964,static
3.95,2148,Orthoenstatite,Boyd1964,static
3.95,2173,Liquid,Boyd1964,static
4.56,2223,Liquid,Boyd1964,static
4.67,2223,Liquid,Boyd1964,static
40,3950,Bridgmanite,Deng2023,theory
75,4950,Bridgmanite,Deng2023,theory
120,5700,Bridgmanite,Deng2023,theory
180,6400,Post-perovskite,Deng2023,theory
200,6700,Post-perovskite,Deng2023,theory
40,4050,Liquid,Deng2023,theory
75,5050,Liquid,Deng2023,theory
120,5800,Liquid,Deng2023,theory
180,6500,Liquid,Deng2023,theory
200,6800,Liquid,Deng2023,theory
21,2123,Akimotoite,Ito1992,static
21,2223,Majorite,Ito1992,static
21,2703,Liquid,Ito1992,static
22,2203,Bridgmanite,Ito1992,static
22,2673,Bridgmanite,Ito1992,static
22,2773,Liquid,Ito1992,static
23,2673,Bridgmanite,Ito1992,static
23,2773,Bridgmanite,Ito1992,static
23,2873,Liquid,Ito1992,static
23,2923,Liquid,Ito1992,static
24,2703,Bridgmanite,Ito1992,static
24,2773,Bridgmanite,Ito1992,static
24,2873,Liquid,Ito1992,static
25,2723,Bridgmanite,Ito1992,static
25,2803,Bridgmanite,Ito1992,static
25,2873,Liquid,Ito1992,static
23,2773,Liquid,Ito1992,static
10,2423,Orthoenstatite,Presnall1990,static
10,2443,Liquid,Presnall1990,static
11.1,2413,Orthoenstatite,Presnall1990,static
12.1,2413,Clinoenstatite,Presnall1990,static
12.1,2503,Clinoenstatite,Presnall1990,static
12.1,2533,Liquid,Presnall1990,static
13.3,2523,Clinoenstatite,Presnall1990,static
13.3,2563,Liquid,Presnall1990,static
16,2613,Clinoenstatite,Presnall1990,static
16,2643,Liquid,Presnall1990,static
16.5,2643,Liquid,Presnall1990,static
16.5,2623,Majorite,Presnall1990,static
16,2423,Clinoenstatite,Presnall1990,static
17,2423,Majorite,Presnall1990,static
86.21072455,2500,Bridgmanite,Oganov2004,static
95.9101772,2360.640301,Bridgmanite,Oganov2004,static
96.20499774,2402.071563,Bridgmanite,Oganov2004,static
87.48229645,2243.879473,Bridgmanite,Oganov2004,static
93.48828757,1946.327684,Bridgmanite,Oganov2004,static
96.07372166,2157.250471,Bridgmanite,Oganov2004,static
100.158919,2014.124294,Bridgmanite,Oganov2004,static
98.91851411,1803.201507,Bridgmanite,Oganov2004,static
105.2523651,2112.052731,Bridgmanite,Oganov2004,static
106.4978359,2409.60452,Bridgmanite,Oganov2004,static
80.70197465,300,Bridgmanite,Oganov2004,static
81.8128655,300,Bridgmanite,Oganov2004,static
82.63157895,300,Bridgmanite,Oganov2004,static
83.39181287,300,Bridgmanite,Oganov2004,static
89.00584795,300,Bridgmanite,Oganov2004,static
94.09378751,300,Bridgmanite,Oganov2004,static
95.67251462,300,Bridgmanite,Oganov2004,static
118.0116959,300,Post-perovskite,Oganov2004,static
126.7309831,1396.421846,Post-perovskite,Oganov2004,static
128.4392242,1607.344633,Post-perovskite,Oganov2004,static
128.0971575,1758.003766,Post-perovskite,Oganov2004,static
127.985705,1852.165725,Post-perovskite,Oganov2004,static
6.75,2320,Liquid,Shen1995,static
9.32,2450,Liquid,Shen1995,static
26,3020,Liquid,Shen1995,static
30.5,3420,Liquid,Shen1995,static
33.5,3680,Liquid,Shen1995,static
40,4000,Liquid,Shen1995,static
42,4050,Liquid,Shen1995,static
6.75,2220,Orthoenstatite,Shen1995,static
9.32,2360,Orthoenstatite,Shen1995,static
26,2900,Bridgmanite,Shen1995,static
30.5,3170,Bridgmanite,Shen1995,static
33.5,3500,Bridgmanite,Shen1995,static
40,3700,Bridgmanite,Shen1995,static
42,3750,Bridgmanite,Shen1995,static
36.15,1830,Bridgmanite,Okuda2024,static
36.75,2190,Bridgmanite,Okuda2024,static
39.06,3460,Liquid,Okuda2024,static
39.21,3550,Liquid,Okuda2024,static
36.32,2000,Bridgmanite,Okuda2024,static
36.8,2290,Bridgmanite,Okuda2024,static
37.03,2430,Bridgmanite,Okuda2024,static
37.25,2570,Bridgmanite,Okuda2024,static
37.76,2870,Bridgmanite,Okuda2024,static
38.97,3610,Liquid,Okuda2024,static
49.79,2580,Bridgmanite,Okuda2024,static
50.56,2920,Bridgmanite,Okuda2024,static
54.01,4110,Liquid,Okuda2024,static
54.56,4350,Liquid,Okuda2024,static
67.5,2500,Bridgmanite,Okuda2024,static
72.81,4330,Liquid,Okuda2024,static
65.63,2560,Bridgmanite,Okuda2024,static
66.96,3000,Bridgmanite,Okuda2024,static
67.47,3170,Bridgmanite,Okuda2024,static
70.59,4490,Liquid,Okuda2024,static
15.9,1267,Clinoenstatite,Yoshiasa2013,static
16.9,1835,Clinoenstatite,Yoshiasa2013,static
16,2012,Clinoenstatite,Yoshiasa2013,static
16.1,2208,Clinoenstatite,Yoshiasa2013,static
58.1,4271,Bridgmanite,Pierru2022,static
65.5,4429,Bridgmanite,Pierru2022,static
96.2,4740,Bridgmanite,Pierru2022,static
113.6,4892,Bridgmanite,Pierru2022,static
122.8,4968,Bridgmanite,Pierru2022,static
137.2,5117,Bridgmanite,Pierru2022,static
40,3454,Bridgmanite,Pierru2022,static
69.5,4429,Bridgmanite,Pierru2022,static
36.4,3412,Bridgmanite,Pierru2022,static
48.2,3909,Bridgmanite,Pierru2022,static
58.1,4371,Liquid,Pierru2022,static
65.5,4529,Liquid,Pierru2022,static
96.2,4840,Liquid,Pierru2022,static
113.6,4992,Liquid,Pierru2022,static
122.8,5068,Liquid,Pierru2022,static
137.2,5217,Liquid,Pierru2022,static
40,3554,Liquid,Pierru2022,static
69.5,4529,Liquid,Pierru2022,static
36.4,3512,Liquid,Pierru2022,static
48.2,4009,Liquid,Pierru2022,static
17,2073,Majorite,Angel1989,static
18.4,2000,Majorite,Zhou2021,static
17.3,2000,Majorite,Zhou2021,static
