Repository: dong2j/HP-PEDPM

## High Pressure Phase Equilibria Database for Planetary Materials (HP-PEDPM)

### Dataset Description

This data set presents the experimental data available in the literature on Fe, MgO, SiO2, and MgSiO3. While we have tried to include as much literature data as possible, the database may not be complete due to the large number of publications on these materials. This provisional version will be updated regularly as new data or previously overlooked literature becomes available. The latest version of the database is 2025verFeb11. A benchmark code to reproduce the phase diagrams (Figure 8) is now included. Since the associated data is too large for GitHub, it is hosted on Zenodo.

File: 2025verFeb11/SiO2.csv (part 1 of 2)
Pressure,Temperature,Phase,Author,Method
21.2,1237,Stishovite,Fischer (2018),static
21.1,1302,Stishovite,Fischer (2018),static
20.9,1408,Stishovite,Fischer (2018),static
21.2,1521,Stishovite,Fischer (2018),static
21.5,1609,Stishovite,Fischer (2018),static
21.8,1680,Stishovite,Fischer (2018),static
21.8,1769,Stishovite,Fischer (2018),static
22.1,1852,Stishovite,Fischer (2018),static
21.7,1959,Stishovite,Fischer (2018),static
34.1,1485,Stishovite,Fischer (2018),static
34.1,1621,Stishovite,Fischer (2018),static
35.7,1266,Stishovite,Fischer (2018),static
35.7,1420,Stishovite,Fischer (2018),static
35.7,1556,Stishovite,Fischer (2018),static
35.4,1686,Stishovite,Fischer (2018),static
35.5,1799,Stishovite,Fischer (2018),static
36.1,1899,Stishovite,Fischer (2018),static
35.8,2012,Stishovite,Fischer (2018),static
35.9,2089,Stishovite,Fischer (2018),static
39.6,1426,Stishovite,Fischer (2018),static
39.5,1473,Stishovite,Fischer (2018),static
39.5,1592,Stishovite,Fischer (2018),static
39.5,1675,Stishovite,Fischer (2018),static
40,1787,Stishovite,Fischer (2018),static
40,1852,Stishovite,Fischer (2018),static
39.9,1917,Stishovite,Fischer (2018),static
40,2083,Stishovite,Fischer (2018),static
40,2231,Stishovite,Fischer (2018),static
40,2278,Stishovite,Fischer (2018),static
39.6,2325,Stishovite,Fischer (2018),static
40.2,2402,Stishovite,Fischer (2018),static
40,2503,Stishovite,Fischer (2018),static
40.2,2645,Stishovite,Fischer (2018),static
40,3006,Stishovite,Fischer (2018),static
47.1,1142,Stishovite,Fischer (2018),static
47.7,1237,Stishovite,Fischer (2018),static
47.5,1302,Stishovite,Fischer (2018),static
47.7,1408,Stishovite,Fischer (2018),static
47.7,1479,Stishovite,Fischer (2018),static
47.7,1615,Stishovite,Fischer (2018),static
47.8,1698,Stishovite,Fischer (2018),static
47.7,1769,Stishovite,Fischer (2018),static
47.7,1870,Stishovite,Fischer (2018),static
47.1,1964,Stishovite,Fischer (2018),static
47.8,2077,Stishovite,Fischer (2018),static
48.1,2189,Stishovite,Fischer (2018),static
48.1,2284,Stishovite,Fischer (2018),static
48.4,2355,Stishovite,Fischer (2018),static
48.4,2527,Stishovite,Fischer (2018),static
48.3,2704,Stishovite,Fischer (2018),static
48.3,2834,Stishovite,Fischer (2018),static
56.9,1172,Stishovite,Fischer (2018),static
56.9,1290,Stishovite,Fischer (2018),static
56.9,1379,Stishovite,Fischer (2018),static
57.2,1509,Stishovite,Fischer (2018),static
57.2,1568,Stishovite,Fischer (2018),static
56.5,1663,Stishovite,Fischer (2018),static
57.2,1716,Stishovite,Fischer (2018),static
57.3,1805,Stishovite,Fischer (2018),static
56.5,1935,Stishovite,Fischer (2018),static
57,1994,Stishovite,Fischer (2018),static
56.5,2083,Stishovite,Fischer (2018),static
57.3,2183,Stishovite,Fischer (2018),static
57,2284,Stishovite,Fischer (2018),static
57.5,2391,Stishovite,Fischer (2018),static
57.6,2556,Stishovite,Fischer (2018),static
57.6,2663,Stishovite,Fischer (2018),static
57.3,2704,Stishovite,Fischer (2018),static
57.2,2870,Stishovite,Fischer (2018),static
58,3059,Stishovite,Fischer (2018),static
57.6,3112,Stishovite,Fischer (2018),static
58.2,3213,Stishovite,Fischer (2018),static
58,3272,Stishovite,Fischer (2018),static
60.7,1314,Stishovite,Fischer (2018),static
60.7,1414,Stishovite,Fischer (2018),static
61.1,1550,Stishovite,Fischer (2018),static
61.3,1639,Stishovite,Fischer (2018),static
61.4,1822,Stishovite,Fischer (2018),static
61.1,1870,Stishovite,Fischer (2018),static
61.1,1911,Stishovite,Fischer (2018),static
61,2024,Stishovite,Fischer (2018),static
61.7,2101,Stishovite,Fischer (2018),static
61.4,2166,Stishovite,Fischer (2018),static
61.6,2213,Stishovite,Fischer (2018),static
61.4,2361,Stishovite,Fischer (2018),static
62.1,2586,Stishovite,Fischer (2018),static
62.7,2787,Stishovite,Fischer (2018),static
62.7,3124,Stishovite,Fischer (2018),static
62.8,3237,Stishovite,Fischer (2018),static
65.9,1396,Stishovite,Fischer (2018),static
66.1,1485,Stishovite,Fischer (2018),static
65.9,1574,Stishovite,Fischer (2018),static
65.8,1710,Stishovite,Fischer (2018),static
65.8,1828,Stishovite,Fischer (2018),static
65.7,1970,Stishovite,Fischer (2018),static
65.8,2059,Stishovite,Fischer (2018),static
65.8,2183,Stishovite,Fischer (2018),static
65.7,2260,Stishovite,Fischer (2018),static
65.8,2325,Stishovite,Fischer (2018),static
74.4,2053,Stishovite,Fischer (2018),static
74.3,2136,Stishovite,Fischer (2018),static
74.4,2254,Stishovite,Fischer (2018),static
74.7,2355,Stishovite,Fischer (2018),static
74.3,2456,Stishovite,Fischer (2018),static
73.9,2621,Stishovite,Fischer (2018),static
60.7,1065,CaCl2-like,Fischer (2018),static
66.1,1142,CaCl2-like,Fischer (2018),static
66.1,1207,CaCl2-like,Fischer (2018),static
65.8,1320,CaCl2-like,Fischer (2018),static
74.3,1296,CaCl2-like,Fischer (2018),static
74.3,1379,CaCl2-like,Fischer (2018),static
74.2,1485,CaCl2-like,Fischer (2018),static
74.6,1609,CaCl2-like,Fischer (2018),static
74.4,1734,CaCl2-like,Fischer (2018),static
74.6,1858,CaCl2-like,Fischer (2018),static
74.4,1953,CaCl2-like,Fischer (2018),static
84.5,1266,CaCl2-like,Fischer (2018),static
84.5,1320,CaCl2-like,Fischer (2018),static
84.5,1450,CaCl2-like,Fischer (2018),static
84.9,1574,CaCl2-like,Fischer (2018),static
85,1680,CaCl2-like,Fischer (2018),static
85.6,1775,CaCl2-like,Fischer (2018),static
85.6,1864,CaCl2-like,Fischer (2018),static
86.2,2053,CaCl2-like,Fischer (2018),static
86,2142,CaCl2-like,Fischer (2018),static
86.7,2254,CaCl2-like,Fischer (2018),static
87.2,2385,CaCl2-like,Fischer (2018),static
88,2550,CaCl2-like,Fischer (2018),static
88.7,2639,CaCl2-like,Fischer (2018),static
88.9,2734,CaCl2-like,Fischer (2018),static
88.3,2834,CaCl2-like,Fischer (2018),static
9.7,298,Stishovite,Buchen (2018),static
11.4,298,Stishovite,Buchen (2018),static
14,298,Stishovite,Buchen (2018),static
15.8,298,Stishovite,Buchen (2018),static
17.7,298,Stishovite,Buchen (2018),static
19.6,298,Stishovite,Buchen (2018),static
21.4,298,Stishovite,Buchen (2018),static
23.2,298,Stishovite,Buchen (2018),static
25,298,Stishovite,Buchen (2018),static
27.2,298,Stishovite,Buchen (2018),static
30.5,298,Stishovite,Buchen (2018),static
31,298,Stishovite,Buchen (2018),static
33.3,298,Stishovite,Buchen (2018),static
35.7,298,Stishovite,Buchen (2018),static
38.1,298,Stishovite,Buchen (2018),static
40.4,298,Stishovite,Buchen (2018),static
42.9,298,Stishovite,Buchen (2018),static
45.3,298,Mix (Stishovite + CaCl2-like),Buchen (2018),static
47.6,298,Mix (Stishovite + CaCl2-like),Buchen (2018),static
49.9,298,Mix (Stishovite + CaCl2-like),Buchen (2018),static
52.2,298,CaCl2-like,Buchen (2018),static
54.4,298,CaCl2-like,Buchen (2018),static
56.4,298,CaCl2-like,Buchen (2018),static
58.5,298,CaCl2-like,Buchen (2018),static
62.6,298,CaCl2-like,Buchen (2018),static
64.6,298,CaCl2-like,Buchen (2018),static
66.6,298,CaCl2-like,Buchen (2018),static
67,298,CaCl2-like,Buchen (2018),static
71,298,CaCl2-like,Buchen (2018),static
72.9,298,CaCl2-like,Buchen (2018),static
1.2,298,Stishovite,Andrault (2003),static
2.3,298,Stishovite,Andrault (2003),static
3.1,298,Stishovite,Andrault (2003),static
4.3,298,Stishovite,Andrault (2003),static
5,298,Stishovite,Andrault (2003),static
5.9,298,Stishovite,Andrault (2003),static
6.6,298,Stishovite,Andrault (2003),static
7.5,298,Stishovite,Andrault (2003),static
8.3,298,Stishovite,Andrault (2003),static
9.6,298,Stishovite,Andrault (2003),static
11.7,298,Stishovite,Andrault (2003),static
17.7,298,Stishovite,Andrault (2003),static
22.4,298,Stishovite,Andrault (2003),static
29.4,298,Stishovite,Andrault (2003),static
37.7,298,Stishovite,Andrault (2003),static
46,298,Stishovite,Andrault (2003),static
52.7,298,Stishovite,Andrault (2003),static
26.3,298,Stishovite,Andrault (2003),static
31,298,Stishovite,Andrault (2003),static
34.2,298,Stishovite,Andrault (2003),static
38.5,298,Stishovite,Andrault (2003),static
43.4,298,Stishovite,Andrault (2003),static
47.5,298,Stishovite,Andrault (2003),static
50.5,298,Stishovite,Andrault (1998),static
55.9,298,Stishovite,Andrault (1998),static
57.6,298,Stishovite,Andrault (1998),static
66.3,298,CaCl2-like,Andrault (1998),static
69.6,298,CaCl2-like,Andrault (1998),static
76.4,298,CaCl2-like,Andrault (1998),static
81.7,298,CaCl2-like,Andrault (1998),static
89.4,298,CaCl2-like,Andrault (1998),static
94.6,298,CaCl2-like,Andrault (1998),static
99.4,298,CaCl2-like,Andrault (1998),static
103.7,298,CaCl2-like,Andrault (1998),static
106.9,298,CaCl2-like,Andrault (1998),static
114.6,298,CaCl2-like,Andrault (1998),static
120.4,298,CaCl2-like,Andrault (1998),static
124.1,298,CaCl2-like,Andrault (1998),static
128,298,CaCl2-like,Andrault (1998),static
104.6,2022,CaCl2-like,Grocholski (2013),static
102,2020,CaCl2-like,Grocholski (2013),static
138.4,2604,Seifertite,Grocholski (2013),static
143.1,2137,Seifertite,Grocholski (2013),static
155.3,2436,Seifertite,Grocholski (2013),static
152,2859,Seifertite,Grocholski (2013),static
139,2500,Seifertite,Grocholski (2013),static
140,300,Seifertite,Grocholski (2013),static
119,300,Seifertite,Grocholski (2013),static
152,2440,Seifertite,Grocholski (2013),static
139,1900,Seifertite,Grocholski (2013),static
139,2600,Seifertite,Grocholski (2013),static
146,1900,Seifertite,Grocholski (2013),static
146,2600,Seifertite,Grocholski (2013),static
152,2700,Seifertite,Grocholski (2013),static
152,2900,Seifertite,Grocholski (2013),static
143,2137,Seifertite,Grocholski (2013),static
152,2860,Seifertite,Grocholski (2013),static
136,3100,Mix (CaCl2-like + Seifertite) ,Grocholski (2013),static
126,3100,Mix (CaCl2-like + Seifertite) ,Grocholski (2013),static
134.6,3101,Mix (CaCl2-like + Seifertite) ,Grocholski (2013),static
56.5,1200,Stishovite,Sun (2019),static
56,1598,Stishovite,Sun (2019),static
56.6,2000,Stishovite,Sun (2019),static
58.6,1550,Stishovite,Sun (2019),static
61.8,1849,Stishovite,Sun (2019),static
66.9,2141,Stishovite,Sun (2019),static
66.4,1966,Stishovite,Sun (2019),static
63.1,1578,CaCl2-like,Sun (2019),static
65.1,1725,CaCl2-like,Sun (2019),static
67,1499,CaCl2-like,Sun (2019),static
72.1,1900,CaCl2-like,Sun (2019),static
75,2199,CaCl2-like,Sun (2019),static
79,2220,CaCl2-like,Sun (2019),static
80,2752,CaCl2-like,Sun (2019),static
87,2680,CaCl2-like,Sun (2019),static
85,2436,CaCl2-like,Sun (2019),static
83,2443,CaCl2-like,Sun (2019),static
82.9,2388,CaCl2-like,Sun (2019),static
81,2185,CaCl2-like,Sun (2019),static
79,2093,CaCl2-like,Sun (2019),static
81.1,1914,CaCl2-like,Sun (2019),static
81,1770,CaCl2-like,Sun (2019),static
81,1701,CaCl2-like,Sun (2019),static
79,1667,CaCl2-like,Sun (2019),static
76,1698,CaCl2-like,Sun (2019),static
75.9,1657,CaCl2-like,Sun (2019),static
75.9,1554,CaCl2-like,Sun (2019),static
79,1557,CaCl2-like,Sun (2019),static
79,1464,CaCl2-like,Sun (2019),static
78,1420,CaCl2-like,Sun (2019),static
75.9,1403,CaCl2-like,Sun (2019),static
75.8,1313,CaCl2-like,Sun (2019),static
77,1300,CaCl2-like,Sun (2019),static
77.1,1310,CaCl2-like,Sun (2019),static
75.9,1207,CaCl2-like,Sun (2019),static
77.2,1241,CaCl2-like,Sun (2019),static
64.8,300,CaCl2-like,Sun (2019),static
68.1,300,CaCl2-like,Sun (2019),static
79.5,300,CaCl2-like,Sun (2019),static
81.7,300,CaCl2-like,Sun (2019),static
87.7,300,CaCl2-like,Sun (2019),static
89.8,300,CaCl2-like,Sun (2019),static
91.1,300,CaCl2-like,Sun (2019),static
102.1,300,CaCl2-like,Sun (2019),static
103.1,300,CaCl2-like,Sun (2019),static
109.5,300,CaCl2-like,Sun (2019),static
119.3,300,CaCl2-like,Sun (2019),static
123.4,300,CaCl2-like,Sun (2019),static
83.4,1150,CaCl2-like,Sun (2019),static
116,1150,CaCl2-like,Sun (2019),static
64.4,1180,CaCl2-like,Sun (2019),static
95.7,1200,CaCl2-like,Sun (2019),static
108,1200,CaCl2-like,Sun (2019),static
127.3,1200,CaCl2-like,Sun (2019),static
65.1,1580,CaCl2-like,Sun (2019),static
85.6,1450,CaCl2-like,Sun (2019),static
92.7,1550,CaCl2-like,Sun (2019),static
109.9,1500,CaCl2-like,Sun (2019),static
127.3,1500,CaCl2-like,Sun (2019),static
141.2,1600,CaCl2-like,Sun (2019),static
65.7,1700,CaCl2-like,Sun (2019),static
71.8,1750,CaCl2-like,Sun (2019),static
92.8,1800,CaCl2-like,Sun (2019),static
96.9,1700,CaCl2-like,Sun (2019),static
117.8,1700,CaCl2-like,Sun (2019),static
128.3,1700,CaCl2-like,Sun (2019),static
142,1700,CaCl2-like,Sun (2019),static
86.8,1900,CaCl2-like,Sun (2019),static
97.5,1900,CaCl2-like,Sun (2019),static
117.9,1930,CaCl2-like,Sun (2019),static
128.9,1900,CaCl2-like,Sun (2019),static
73.9,2100,CaCl2-like,Sun (2019),static
90.6,2120,CaCl2-like,Sun (2019),static
96.6,2100,CaCl2-like,Sun (2019),static
97.7,2250,CaCl2-like,Sun (2019),static
98.3,2130,CaCl2-like,Sun (2019),static
114.7,2100,CaCl2-like,Sun (2019),static
119.5,2100,CaCl2-like,Sun (2019),static
128.5,2200,CaCl2-like,Sun (2019),static
131.1,2200,CaCl2-like,Sun (2019),static
94,2748,CaCl2-like,Sun (2019),static
109,3071,CaCl2-like,Sun (2019),static
94.1,2622,CaCl2-like,Sun (2019),static
97.1,2551,CaCl2-like,Sun (2019),static
95,2252,CaCl2-like,Sun (2019),static
97.1,2252,CaCl2-like,Sun (2019),static
96.1,1984,CaCl2-like,Sun (2019),static
95,2008,CaCl2-like,Sun (2019),static
94.1,1858,CaCl2-like,Sun (2019),static
94.1,1701,CaCl2-like,Sun (2019),static
94,1559,CaCl2-like,Sun (2019),static
94.1,1425,CaCl2-like,Sun (2019),static
94,1307,CaCl2-like,Sun (2019),static
105.1,2047,CaCl2-like,Sun (2019),static
105.1,1992,CaCl2-like,Sun (2019),static
105.1,1945,CaCl2-like,Sun (2019),static
105.1,1929,CaCl2-like,Sun (2019),static
104.1,1874,CaCl2-like,Sun (2019),static
103,1803,CaCl2-like,Sun (2019),static
102.6,1740,CaCl2-like,Sun (2019),static
102,1654,CaCl2-like,Sun (2019),static
101.1,1575,CaCl2-like,Sun (2019),static
101.1,1504,CaCl2-like,Sun (2019),static
101.1,1378,CaCl2-like,Sun (2019),static
101.1,1307,CaCl2-like,Sun (2019),static
109,1866,CaCl2-like,Sun (2019),static
111,1756,CaCl2-like,Sun (2019),static
112,1732,CaCl2-like,Sun (2019),static
114.1,2055,CaCl2-like,Sun (2019),static
115.1,2252,CaCl2-like,Sun (2019),static
115.1,2228,CaCl2-like,Sun (2019),static
115.1,2189,CaCl2-like,Sun (2019),static
114.3,1622,CaCl2-like,Sun (2019),static
115.1,1457,CaCl2-like,Sun (2019),static
115.1,1323,CaCl2-like,Sun (2019),static
114.1,1157,CaCl2-like,Sun (2019),static
113.8,1000,CaCl2-like,Sun (2019),static
113.6,850,CaCl2-like,Sun (2019),static
121.8,1000,CaCl2-like,Sun (2019),static
122.2,1087,CaCl2-like,Sun (2019),static
122.2,1134,CaCl2-like,Sun (2019),static
123.1,1323,CaCl2-like,Sun (2019),static
123.2,1386,CaCl2-like,Sun (2019),static
124.5,1575,CaCl2-like,Sun (2019),static
124.9,1701,CaCl2-like,Sun (2019),static
125.1,1819,CaCl2-like,Sun (2019),static
126,1906,CaCl2-like,Sun (2019),static
124.1,2031,CaCl2-like,Sun (2019),static
127.6,1953,CaCl2-like,Sun (2019),static
127.2,1906,CaCl2-like,Sun (2019),static
127,1803,CaCl2-like,Sun (2019),static
127,1654,CaCl2-like,Sun (2019),static
126.7,1598,CaCl2-like,Sun (2019),static
126.3,1425,CaCl2-like,Sun (2019),static
126.3,1323,CaCl2-like,Sun (2019),static
126.1,1213,CaCl2-like,Sun (2019),static
126.1,1102,CaCl2-like,Sun (2019),static
126.1,1047,CaCl2-like,Sun (2019),static
123.1,300,Seifertite,Sun (2019),static
129.5,300,Seifertite,Sun (2019),static
135.4,300,Seifertite,Sun (2019),static
114.1,300,Seifertite,Sun (2019),static
111.8,300,Seifertite,Sun (2019),static
116.7,300,Seifertite,Sun (2019),static
123,2400,Seifertite,Sun (2019),static
123.1,2300,Seifertite,Sun (2019),static
123.2,2500,Seifertite,Sun (2019),static
127.4,2250,Seifertite,Sun (2019),static
130.4,2200,Seifertite,Sun (2019),static
140.5,2200,Seifertite,Sun (2019),static
135.6,2260,Seifertite,Sun (2019),static
128,1950,Seifertite,Sun (2019),static
138.8,2000,Seifertite,Sun (2019),static
126.2,1320,Seifertite,Sun (2019),static
126.2,1800,Seifertite,Sun (2019),static
139.8,1660,Seifertite,Sun (2019),static
134.7,3030,Seifertite,Sun (2019),static
135.9,2700,Seifertite,Sun (2019),static
132.1,1953,Seifertite,Sun (2019),static
132.8,1748,Seifertite,Sun (2019),static
132.5,1654,Seifertite,Sun (2019),static
132.1,1575,Seifertite,Sun (2019),static
135,1606,Seifertite,Sun (2019),static
132.1,1402,Seifertite,Sun (2019),static
132.1,1339,Seifertite,Sun (2019),static
134.1,1339,Seifertite,Sun (2019),static
135.1,1307,Seifertite,Sun (2019),static
137.1,1803,Seifertite,Sun (2019),static
133.3,2024,Seifertite,Sun (2019),static
134.3,2157,Seifertite,Sun (2019),static
140.1,1906,Seifertite,Sun (2019),static
140.1,2008,Seifertite,Sun (2019),static
140.1,2252,Seifertite,Sun (2019),static
139.1,2354,Seifertite,Sun (2019),static
144,2283,Seifertite,Sun (2019),static
141.5,2370,Seifertite,Sun (2019),static
141.9,2472,Seifertite,Sun (2019),static
141.1,2543,Seifertite,Sun (2019),static
142.1,2575,Seifertite,Sun (2019),static
143,2701,Seifertite,Sun (2019),static
141.1,2732,Seifertite,Sun (2019),static
142.1,2874,Seifertite,Sun (2019),static
108.1,2197,Mix (CaCl2-like + Seifertite) ,Sun (2019),static
110,2331,Mix (CaCl2-like + Seifertite) ,Sun (2019),static
111,2472,Mix (CaCl2-like + Seifertite) ,Sun (2019),static
112,2402,Mix (CaCl2-like + Seifertite) ,Sun (2019),static
112,2346,Mix (CaCl2-like + Seifertite) ,Sun (2019),static
113.1,2339,Mix (CaCl2-like + Seifertite) ,Sun (2019),static
113.1,2291,Mix (CaCl2-like + Seifertite) ,Sun (2019),static
110.1,2000,Mix (CaCl2-like + Seifertite) ,Sun (2019),static
114.1,2142,Mix (CaCl2-like + Seifertite) ,Sun (2019),static
115.1,2394,Mix (CaCl2-like + Seifertite) ,Sun (2019),static
117.1,2638,Mix (CaCl2-like + Seifertite) ,Sun (2019),static
117.1,2449,Mix (CaCl2-like + Seifertite) ,Sun (2019),static
112,2740,Mix (CaCl2-like + Seifertite) ,Sun (2019),static
113.1,3008,Mix (CaCl2-like + Seifertite) ,Sun (2019),static
117.1,3008,Mix (CaCl2-like + Seifertite) ,Sun (2019),static
112,3244,Mix (CaCl2-like + Seifertite) ,Sun (2019),static
113.1,3409,Mix (CaCl2-like + Seifertite) ,Sun (2019),static
114.1,3606,Mix (CaCl2-like + Seifertite) ,Sun (2019),static
120,2496,Mix (CaCl2-like + Seifertite) ,Sun (2019),static
119.6,2402,Mix (CaCl2-like + Seifertite) ,Sun (2019),static
124.1,2134,Mix (CaCl2-like + Seifertite) ,Sun (2019),static
125,2252,Mix (CaCl2-like + Seifertite) ,Sun (2019),static
125.2,2354,Mix (CaCl2-like + Seifertite) ,Sun (2019),static
137,3299,Mix (CaCl2-like + Seifertite) ,Sun (2019),static
134.1,3008,Mix (CaCl2-like + Seifertite) ,Sun (2019),static
137,2906,Mix (CaCl2-like + Seifertite) ,Sun (2019),static
134.9,2874,Mix (CaCl2-like + Seifertite) ,Sun (2019),static
137,2811,Mix (CaCl2-like + Seifertite) ,Sun (2019),static
135.2,2811,Mix (CaCl2-like + Seifertite) ,Sun (2019),static
135,2701,Mix (CaCl2-like + Seifertite) ,Sun (2019),static
136.7,2654,Mix (CaCl2-like + Seifertite) ,Sun (2019),static
134,2504,Mix (CaCl2-like + Seifertite) ,Sun (2019),static
129.3,2803,Mix (CaCl2-like + Seifertite) ,Sun (2019),static
128,2654,Mix (CaCl2-like + Seifertite) ,Sun (2019),static
127.5,2110,Mix (CaCl2-like + Seifertite) ,Sun (2019),static
127.5,2496,Mix (CaCl2-like + Seifertite) ,Sun (2019),static
130.6,2504,Mix (CaCl2-like + Seifertite) ,Sun (2019),static
130.6,2402,Mix (CaCl2-like + Seifertite) ,Sun (2019),static
129.6,2417,Mix (CaCl2-like + Seifertite) ,Sun (2019),static
127.9,2378,Mix (CaCl2-like + Seifertite) ,Sun (2019),static
127.1,2299,Mix (CaCl2-like + Seifertite) ,Sun (2019),static
130.2,2228,Mix (CaCl2-like + Seifertite) ,Sun (2019),static
130.2,2307,Mix (CaCl2-like + Seifertite) ,Sun (2019),static
129.8,2150,Mix (CaCl2-like + Seifertite) ,Sun (2019),static
127.8,2197,Mix (CaCl2-like + Seifertite) ,Sun (2019),static
127.2,2409,Mix (CaCl2-like + Seifertite) ,Sun (2019),static
126.8,2457,Mix (CaCl2-like + Seifertite) ,Sun (2019),static
127.7,2346,Mix (CaCl2-like + Seifertite) ,Sun (2019),static
126.7,2315,Mix (CaCl2-like + Seifertite) ,Sun (2019),static
129,2220,Mix (CaCl2-like + Seifertite) ,Sun (2019),static
129.7,2228,Mix (CaCl2-like + Seifertite) ,Sun (2019),static
129.5,2307,Mix (CaCl2-like + Seifertite) ,Sun (2019),static
130.1,2346,Mix (CaCl2-like + Seifertite) ,Sun (2019),static
128.6,2236,Mix (CaCl2-like + Seifertite) ,Sun (2019),static
128.8,2205,Mix (CaCl2-like + Seifertite) ,Sun (2019),static
127.6,2252,Mix (CaCl2-like + Seifertite) ,Sun (2019),static
130.4,2307,Mix (CaCl2-like + Seifertite) ,Sun (2019),static
101,2319,CaCl2-like,Murakami (2003),static
103.6,2453,CaCl2-like,Murakami (2003),static
113.4,2158,CaCl2-like,Murakami (2003),static
116.4,2319,CaCl2-like,Murakami (2003),static
123.8,2251,Seifertite,Murakami (2003),static
127.8,2501,Seifertite,Murakami (2003),static
140.4,2101,Seifertite,Murakami (2003),static
151,2149,Seifertite,Murakami (2003),static
60.9,2557,Mix (Stishovite + Seifertite),Dubrovinsky (2001),static
64,2239,Mix (Stishovite + Seifertite),Dubrovinsky (2001),static
64.9,2022,Mix (Stishovite + Seifertite),Dubrovinsky (2001),static
69,1748,Mix (Stishovite + Seifertite),Dubrovinsky (2001),static
70.9,1666,Mix (Stishovite + Seifertite),Dubrovinsky (2001),static
70.9,1436,Mix (Stishovite + Seifertite),Dubrovinsky (2001),static
73.9,1411,Mix (Stishovite + Seifertite),Dubrovinsky (2001),static
75,1143,Mix (Stishovite + Seifertite),Dubrovinsky (2001),static
66.1,920,Mix (Stishovite + Seifertite),Dubrovinsky (2001),static
67.5,965,Mix (Stishovite + Seifertite),Dubrovinsky (2001),static
69,780,Mix (Stishovite + Seifertite),Dubrovinsky (2001),static
72,939,Mix (Stishovite + Seifertite),Dubrovinsky (2001),static
76,876,Mix (Stishovite + Seifertite),Dubrovinsky (2001),static
75.1,2015,CaCl2-like,Shieh (2005),static
72.9,1843,CaCl2-like,Shieh (2005),static
76.4,1791,CaCl2-like,Shieh (2005),static
75.1,1746,CaCl2-like,Shieh (2005),static
74.4,1806,CaCl2-like,Shieh (2005),static
76.4,1776,CaCl2-like,Shieh (2005),static
76.2,1627,CaCl2-like,Shieh (2005),static
92.9,1634,CaCl2-like,Shieh (2005),static
92.1,1455,CaCl2-like,Shieh (2005),static
87.6,1403,CaCl2-like,Shieh (2005),static
94,1881,CaCl2-like,Shieh (2005),static
94.3,1940,CaCl2-like,Shieh (2005),static
98.5,1940,CaCl2-like,Shieh (2005),static
99.1,2030,CaCl2-like,Shieh (2005),static
99.1,2060,CaCl2-like,Shieh (2005),static
101.8,1978,CaCl2-like,Shieh (2005),static
95.4,2216,CaCl2-like,Shieh (2005),static
99.6,2246,CaCl2-like,Shieh (2005),static
100.9,1716,CaCl2-like,Shieh (2005),static
101.1,1627,CaCl2-like,Shieh (2005),static
101.5,1530,CaCl2-like,Shieh (2005),static
100.9,2448,CaCl2-like,Shieh (2005),static
104.2,2485,CaCl2-like,Shieh (2005),static
101.1,2776,CaCl2-like,Shieh (2005),static
103.5,2970,CaCl2-like,Shieh (2005),static
102.2,3052,CaCl2-like,Shieh (2005),static
118.1,2448,CaCl2-like,Shieh (2005),static
114.6,2119,CaCl2-like,Shieh (2005),static
113.2,2067,CaCl2-like,Shieh (2005),static
115,1881,CaCl2-like,Shieh (2005),static
119,1701,CaCl2-like,Shieh (2005),static
120.1,1604,CaCl2-like,Shieh (2005),static
122.7,1821,CaCl2-like,Shieh (2005),static
127.1,1724,CaCl2-like,Shieh (2005),static
131.3,1769,CaCl2-like,Shieh (2005),static
128.9,1843,CaCl2-like,Shieh (2005),static
129.3,1910,CaCl2-like,Shieh (2005),static
87.6,2418,CaCl2-like,Shieh (2005),static
85,2187,CaCl2-like,Shieh (2005),static
83.5,2104,CaCl2-like,Shieh (2005),static
78.8,1873,CaCl2-like,Shieh (2005),static
79.9,1754,CaCl2-like,Shieh (2005),static
81.7,1575,CaCl2-like,Shieh (2005),static
83.5,1388,CaCl2-like,Shieh (2005),static
100.9,1299,CaCl2-like,Shieh (2005),static
101.1,1343,CaCl2-like,Shieh (2005),static
101.3,1485,CaCl2-like,Shieh (2005),static
100.9,1582,CaCl2-like,Shieh (2005),static
106.6,1836,CaCl2-like,Shieh (2005),static
107.3,1940,CaCl2-like,Shieh (2005),static
108.4,1940,CaCl2-like,Shieh (2005),static
112.4,1627,CaCl2-like,Shieh (2005),static
112.4,1657,CaCl2-like,Shieh (2005),static
110.8,1716,CaCl2-like,Shieh (2005),static
110.8,1701,CaCl2-like,Shieh (2005),static
113.2,1776,CaCl2-like,Shieh (2005),static
87,1866,CaCl2-like,Shieh (2005),static
85.4,1507,CaCl2-like,Shieh (2005),static
87.2,1493,CaCl2-like,Shieh (2005),static
91.8,1560,CaCl2-like,Shieh (2005),static
91.4,1642,CaCl2-like,Shieh (2005),static
91.6,1828,CaCl2-like,Shieh (2005),static
91.4,1784,CaCl2-like,Shieh (2005),static
92.3,1769,CaCl2-like,Shieh (2005),static
91.2,1746,CaCl2-like,Shieh (2005),static
91.6,1687,CaCl2-like,Shieh (2005),static
9,773,Stishovite,Yagi & Akimoto (1976),static
9.6,973,Stishovite,Yagi & Akimoto (1976),static
8.4,903,Coesite,Yagi & Akimoto (1976),static
8.8,883,Coesite,Yagi & Akimoto (1976),static
8.8,863,Stishovite,Yagi & Akimoto (1976),static
9,973,Stishovite,Yagi & Akimoto (1976),static
7.9,973,Coesite,Yagi & Akimoto (1976),static
8.7,973,Coesite,Yagi & Akimoto (1976),static
8.2,1053,Coesite,Yagi & Akimoto (1976),static
9.3,973,Stishovite,Yagi & Akimoto (1976),static
9.1,1173,Stishovite,Yagi & Akimoto (1976),static
8.8,1083,Coesite,Yagi & Akimoto (1976),static
8.8,1063,Stishovite,Yagi & Akimoto (1976),static
8.1,873,Coesite,Yagi & Akimoto (1976),static
9.8,1323,Stishovite,Yagi & Akimoto (1976),static
9.5,1273,Stishovite,Yagi & Akimoto (1976),static
9.3,1273,Stishovite,Yagi & Akimoto (1976),static
8.6,1323,Coesite,Yagi & Akimoto (1976),static
8.6,873,Coesite,Yagi & Akimoto (1976),static
9.2,1373,Stishovite,Yagi & Akimoto (1976),static
8.8,1333,Coesite,Yagi & Akimoto (1976),static
8.8,1313,Stishovite,Yagi & Akimoto (1976),static
9.1,873,Stishovite,Yagi & Akimoto (1976),static
9,1383,Coesite,Yagi & Akimoto (1976),static
9,1363,Stishovite,Yagi & Akimoto (1976),static
7.9,1278,Coesite,Zhang (1996),static
8,1258,Coesite,Zhang (1996),static
8.4,1297,Coesite,Zhang (1996),static
8.5,1307,Coesite,Zhang (1996),static
8.6,1507,Coesite,Zhang (1996),static
9.7,881,Stishovite,Zhang (1996),static
9.8,999,Stishovite,Zhang (1996),static
8.9,1430,Coesite,Zhang (1996),static
8.8,1439,Coesite,Zhang (1996),static
9,1476,Coesite,Zhang (1996),static
11.4,800,Stishovite,Zhang (1996),static
9.8,1703,Coesite,Zhang (1996),static
10.3,871,Stishovite,Zhang (1996),static
9.4,973,Stishovite,Zhang (1996),static
9.1,1373,Stishovite,Zhang (1996),static
8.7,1373,Coesite,Zhang (1996),static
8.2,1275,Coesite,Zhang (1996),static
9.3,1573,Coesite,Zhang (1996),static
9.3,1478,Stishovite,Zhang (1996),static
9.7,1484,Stishovite,Zhang (1996),static
9.6,1572,Stishovite,Zhang (1996),static
10,1803,Coesite,Zhang (1996),static
7.7,1258,Coesite,Zhang (1996),static
7.7,1233,Coesite,Zhang (1996),static
2.3,573,Quartz,Bohlen (1982),static
2.4,573,Quartz,Bohlen (1982),static
2.5,573,Coesite,Bohlen (1982),static
2.5,623,Quartz,Bohlen (1982),static
2.5,623,Coesite,Bohlen (1982),static
2.5,673,Quartz,Bohlen (1982),static
2.5,673,Coesite,Bohlen (1982),static
2.5,773,Quartz,Bohlen (1982),static
2.5,773,Quartz,Bohlen (1982),static
2.6,773,Coesite,Bohlen (1982),static
2.6,773,Coesite,Bohlen (1982),static
2.6,873,Quartz,Bohlen (1982),static
2.7,873,Coesite,Bohlen (1982),static
2.7,973,Quartz,Bohlen (1982),static
2.7,973,Coesite,Bohlen (1982),static
2.8,973,Coesite,Bohlen (1982),static
2.8,1073,Quartz,Bohlen (1982),static
2.8,1073,Coesite,Bohlen (1982),static
2.9,1173,Quartz,Bohlen (1982),static
2.9,1173,Coesite,Bohlen (1982),static
2.9,1173,Coesite,Bohlen (1982),static
2.9,1173,Quartz,Bohlen (1982),static
2.9,1173,Coesite,Bohlen (1982),static
9.9,2606,Coesite,Serghiou (1995),static
10.1,2711,Coesite,Serghiou (1995),static
10.9,2606,Stishovite,Serghiou (1995),static
11,2908,Stishovite,Serghiou (1995),static
11.4,2908,Stishovite,Serghiou (1995),static
6.5,2950,Liquid,Shen & Lazor (1995),static
9,3070,Liquid,Shen & Lazor (1995),static
15,3630,Liquid,Shen & Lazor (1995),static
18,3670,Liquid,Shen & Lazor (1995),static
22,4150,Liquid,Shen & Lazor (1995),static
25,4380,Liquid,Shen & Lazor (1995),static
27,4230,Liquid,Shen & Lazor (1995),static
30,4480,Liquid,Shen & Lazor (1995),static
37,4550,Liquid,Shen & Lazor (1995),static
6.5,2550,Coesite,Shen & Lazor (1995),static
9,2730,Coesite,Shen & Lazor (1995),static
15,3170,Stishovite,Shen & Lazor (1995),static
18,3230,Stishovite,Shen & Lazor (1995),static
22,3650,Stishovite,Shen & Lazor (1995),static
25,3820,Stishovite,Shen & Lazor (1995),static
27,3670,Stishovite,Shen & Lazor (1995),static
30,3720,Stishovite,Shen & Lazor (1995),static
37,3950,Stishovite,Shen & Lazor (1995),static
6.4,1200,Coesite,Ono (2017),static
8,1200,Coesite,Ono (2017),static
8.3,1200,Coesite,Ono (2017),static
8.5,1200,Stishovite,Ono (2017),static
10,1200,Stishovite,Ono (2017),static
7.9,1250,Coesite,Ono (2017),static
8.7,1250,Coesite,Ono (2017),static
8.3,1300,Coesite,Ono (2017),static
8.7,1300,Coesite,Ono (2017),static
8.9,1300,Stishovite,Ono (2017),static
9.1,1300,Stishovite,Ono (2017),static
7.1,1350,Coesite,Ono (2017),static
8.3,1350,Coesite,Ono (2017),static
8.7,1350,Coesite,Ono (2017),static
9.1,1350,Stishovite,Ono (2017),static
7.8,1400,Coesite,Ono (2017),static
8.3,1400,Coesite,Ono (2017),static
9,1400,Coesite,Ono (2017),static
10,1400,Stishovite,Ono (2017),static
7.6,1450,Coesite,Ono (2017),static
8.6,1450,Coesite,Ono (2017),static
9.4,1450,Stishovite,Ono (2017),static
9,1500,Coesite,Ono (2017),static
9.7,1500,Stishovite,Ono (2017),static
11.4,1500,Stishovite,Ono (2017),static
8.6,1550,Coesite,Ono (2017),static
8.9,1550,Coesite,Ono (2017),static
9.2,1550,Coesite,Ono (2017),static
8.5,1600,Coesite,Ono (2017),static
9.8,1600,Stishovite,Ono (2017),static
10.3,1700,Stishovite,Ono (2017),static
0.3,1963,Liquid,Jackson (1976),static
0.3,1943,Quartz,Jackson (1976),static
0.5,1873,Quartz,Jackson (1976),static
0.5,1923,Quartz,Jackson (1976),static
0.5,1953,Quartz,Jackson (1976),static
0.5,1953,Quartz,Jackson (1976),static
0.5,1973,Liquid,Jackson (1976),static
0.5,2003,Liquid,Jackson (1976),static
0.5,2023,Liquid,Jackson (1976),static
0.6,1923,Quartz,Jackson (1976),static
0.6,1913,Quartz,Jackson (1976),static
0.6,1933,Liquid,Jackson (1976),static
0.6,1923,Quartz,Jackson (1976),static
0.6,1943,Quartz,Jackson (1976),static
0.6,1963,Liquid,Jackson (1976),static
0.7,1923,Quartz,Jackson (1976),static
0.7,1983,Quartz,Jackson (1976),static
0.7,2003,Liquid,Jackson (1976),static
0.7,2023,Liquid,Jackson (1976),static
1,2063,Quartz,Jackson (1976),static
1,2083,Liquid,Jackson (1976),static
1,2073,Quartz,Jackson (1976),static
1,2083,Quartz,Jackson (1976),static
1,2103,Liquid,Jackson (1976),static
1,2103,Quartz,Jackson (1976),static
1,2103,Quartz,Jackson (1976),static
1,2103,Quartz,Jackson (1976),static
1,2113,Quartz,Jackson (1976),static
1,2123,Liquid,Jackson (1976),static
1,2123,Liquid,Jackson (1976),static
1,2133,Liquid,Jackson (1976),static
1,2123,Liquid,Jackson (1976),static
1,2133,Liquid,Jackson (1976),static
1,2143,Liquid,Jackson (1976),static
1,2143,Quartz,Jackson (1976),static
1,2163,Liquid,Jackson (1976),static
1,2173,Liquid,Jackson (1976),static
1.5,2173,Quartz,Jackson (1976),static
1.5,2253,Quartz,Jackson (1976),static
1.5,2253,Quartz,Jackson (1976),static
1.5,2273,Quartz,Jackson (1976),static
1.5,2273,Liquid,Jackson (1976),static
1.5,2298,Liquid,Jackson (1976),static
1.5,2323,Liquid,Jackson (1976),static
2,2383,Quartz,Jackson (1976),static
2,2393,Liquid,Jackson (1976),static
2.5,2483,Quartz,Jackson (1976),static
2.5,2503,Quartz,Jackson (1976),static
2.5,2523,Liquid,Jackson (1976),static
3,2513,Quartz,Kanzaki (1990),static
3,2613,Liquid,Kanzaki (1990),static
3,2673,Liquid,Kanzaki (1990),static
3,2573,Quartz,Kanzaki (1990),static
3.7,2633,Quartz,Kanzaki (1990),static
3.7,2633,Quartz,Kanzaki (1990),static
3.7,2733,Liquid,Kanzaki (1990),static
4.5,2683,Quartz,Kanzaki (1990),static
4.5,2763,Quartz,Kanzaki (1990),static
4.5,2583,Coesite,Kanzaki (1990),static
4.5,2663,Coesite,Kanzaki (1990),static
4.5,2813,Liquid,Kanzaki (1990),static
5,2633,Coesite,Kanzaki (1990),static
5.3,2753,Coesite,Kanzaki (1990),static
5.5,2863,Coesite,Kanzaki (1990),static
5.5,2963,Liquid,Kanzaki (1990),static
6,2773,Coesite,Kanzaki (1990),static
6,2903,Liquid,Kanzaki (1990),static
6,2803,Coesite,Kanzaki (1990),static
7,2893,Coesite,Kanzaki (1990),static
7,2973,Coesite,Kanzaki (1990),static
8,2973,Coesite,Kanzaki (1990),static
8,3123,Liquid,Kanzaki (1990),static
10,2073,Coesite,Kanzaki (1990),static
11,2293,Stishovite,Kanzaki (1990),static
11,2773,Coesite,Kanzaki (1990),static
11,2873,Coesite,Kanzaki (1990),static
8.3,823,Stishovite,Akimoto (1969),static
8.2,873,Coesite,Akimoto (1969),static
9.1,873,Stishovite,Akimoto (1969),static
8,903,Coesite,Akimoto (1969),static
8.6,903,Stishovite,Akimoto (1969),static
8.6,973,Stishovite,Akimoto (1969),static
9,973,Stishovite,Akimoto (1969),static
8.5,1023,Coesite,Akimoto (1969),static
9,1103,Stishovite,Akimoto (1969),static
8.6,923,Coesite,Akimoto (1969),static
9.2,923,Stishovite,Akimoto (1969),static
8.7,1073,Coesite,Akimoto (1969),static
9.1,1073,Coesite,Akimoto (1969),static
9.7,1073,Stishovite,Akimoto (1969),static
9,1173,Coesite,Akimoto (1969),static
9.2,1173,Coesite,Akimoto (1969),static
9.8,1173,Stishovite,Akimoto (1969),static
9.6,1173,Stishovite,Akimoto (1969),static
8.8,1273,Coesite,Akimoto (1969),static
9.4,1273,Stishovite,Akimoto (1969),static
9.3,1273,Coesite,Akimoto (1969),static
9.9,1273,Stishovite,Akimoto (1969),static
9.2,1373,Coesite,Akimoto (1969),static
9.4,1373,Coesite,Akimoto (1969),static
10,1373,Stishovite,Akimoto (1969),static
9.8,1453,Stishovite,Akimoto (1969),static
9.4,1473,Coesite,Akimoto (1969),static
9.7,1473,Coesite,Akimoto (1969),static
9.1,1288,Coesite,Akimoto (1969),static
9.7,1288,Stishovite,Akimoto (1969),static
9,1123,Stishovite,Akimoto (1969),static
9.2,1223,Stishovite,Akimoto (1969),static
9,1323,Coesite,Akimoto (1969),static
9.6,1323,Stishovite,Akimoto (1969),static
9.2,1473,Coesite,Akimoto (1969),static
9.8,1473,Stishovite,Akimoto (1969),static
221,1400,Seifertite,Kuwayama (2005),static
194,1800,Seifertite,Kuwayama (2005),static
254,1500,Seifertite,Kuwayama (2005),static
257,2000,Seifertite,Kuwayama (2005),static
268,1800,Pyrite-like,Kuwayama (2005),static
271,1400,Pyrite-like,Kuwayama (2005),static
46.7,300,Stishovite,Ono (2002),static
47.5,300,Stishovite,Ono (2002),static
49.7,300,Stishovite,Ono (2002),static
54.1,300,Stishovite,Ono (2002),static
49.1,1332,Stishovite,Ono (2002),static
50.7,1429,Stishovite,Ono (2002),static
51.2,1553,Stishovite,Ono (2002),static
53,1712,Stishovite,Ono (2002),static
54.7,1969,Stishovite,Ono (2002),static
57.4,1951,Stishovite,Ono (2002),static
56.2,1783,Stishovite,Ono (2002),static
55.1,1588,Stishovite,Ono (2002),static
55.4,1531,Stishovite,Ono (2002),static
54,1420,Stishovite,Ono (2002),static
53.8,1327,Stishovite,Ono (2002),static
56.2,1204,Stishovite,Ono (2002),static
55.8,1491,Stishovite,Ono (2002),static
56.5,1642,Stishovite,Ono (2002),static
57.3,1385,Stishovite,Ono (2002),static
57.5,1186,Stishovite,Ono (2002),static
58,1642,Stishovite,Ono (2002),static
59.9,1739,Stishovite,Ono (2002),static
60.8,1898,Stishovite,Ono (2002),static
61.6,1858,Stishovite,Ono (2002),static
62.2,1836,Stishovite,Ono (2002),static
64.8,1765,Stishovite,Ono (2002),static
67,1633,Stishovite,Ono (2002),static
67.5,300,CaCl2-like,Ono (2002),static
72.7,300,CaCl2-like,Ono (2002),static
74.3,300,CaCl2-like,Ono (2002),static
79.7,300,CaCl2-like,Ono (2002),static
82.4,300,CaCl2-like,Ono (2002),static
76.4,1739,CaCl2-like,Ono (2002),static
77.6,1504,CaCl2-like,Ono (2002),static
81.5,1549,CaCl2-like,Ono (2002),static
84.7,1832,CaCl2-like,Ono (2002),static
83.5,2062,CaCl2-like,Ono (2002),static
90.4,2124,CaCl2-like,Ono (2002),static
90.2,2142,CaCl2-like,Ono (2002),static
91.8,2031,CaCl2-like,Ono (2002),static
91.6,1978,CaCl2-like,Ono (2002),static
45.4,2311,Stishovite,Pigott (2015),static
44,2037,Stishovite,Pigott (2015),static
43.5,1944,Stishovite,Pigott (2015),static
44.5,2129,Stishovite,Pigott (2015),static
44.2,2075,Stishovite,Pigott (2015),static
44.1,2070,Stishovite,Pigott (2015),static
42.6,1790,Stishovite,Pigott (2015),static
42.8,1816,Stishovite,Pigott (2015),static
42.8,1819,Stishovite,Pigott (2015),static
42.2,1694,Stishovite,Pigott (2015),static
42.1,1659,Stishovite,Pigott (2015),static
42.1,1676,Stishovite,Pigott (2015),static
41.6,1575,Stishovite,Pigott (2015),static
41.4,1534,Stishovite,Pigott (2015),static
41.6,1563,Stishovite,Pigott (2015),static
41.1,1451,Stishovite,Pigott (2015),static
40.9,1419,Stishovite,Pigott (2015),static
41,1428,Stishovite,Pigott (2015),static
41,1420,Stishovite,Pigott (2015),static
40.8,1387,Stishovite,Pigott (2015),static
40.3,1287,Stishovite,Pigott (2015),static
40.2,1259,Stishovite,Pigott (2015),static
31.9,2166,Stishovite,Pigott (2015),static
31.7,2128,Stishovite,Pigott (2015),static
31.2,2000,Stishovite,Pigott (2015),static
31.1,1986,Stishovite,Pigott (2015),static
31,1976,Stishovite,Pigott (2015),static
31.1,1981,Stishovite,Pigott (2015),static
31,1977,Stishovite,Pigott (2015),static
31.3,2035,Stishovite,Pigott (2015),static
31.3,2042,Stishovite,Pigott (2015),static
30.7,1891,Stishovite,Pigott (2015),static
30.6,1870,Stishovite,Pigott (2015),static
29.9,1713,Stishovite,Pigott (2015),static
29.8,1697,Stishovite,Pigott (2015),static
29.2,1553,Stishovite,Pigott (2015),static
29.2,1531,Stishovite,Pigott (2015),static
29.1,1522,Stishovite,Pigott (2015),static
29.2,1520,Stishovite,Pigott (2015),static
29.2,1520,Stishovite,Pigott (2015),static
28.5,1372,Stishovite,Pigott (2015),static
28.5,1378,Stishovite,Pigott (2015),static
28.5,1362,Stishovite,Pigott (2015),static
28.5,1368,Stishovite,Pigott (2015),static
28.5,1366,Stishovite,Pigott (2015),static
28.5,1369,Stishovite,Pigott (2015),static
28.5,1363,Stishovite,Pigott (2015),static
46.8,2445,Stishovite,Pigott (2015),static
46.3,2341,Stishovite,Pigott (2015),static
45.7,2255,Stishovite,Pigott (2015),static
46.7,2418,Stishovite,Pigott (2015),static
45.6,2201,Stishovite,Pigott (2015),static
45.2,2148,Stishovite,Pigott (2015),static
45.9,2257,Stishovite,Pigott (2015),static
45.6,2219,Stishovite,Pigott (2015),static
45.7,2245,Stishovite,Pigott (2015),static
45.3,2124,Stishovite,Pigott (2015),static
44.9,2066,Stishovite,Pigott (2015),static
45.3,2145,Stishovite,Pigott (2015),static
44.3,1964,Stishovite,Pigott (2015),static
43.8,1835,Stishovite,Pigott (2015),static
44.1,1904,Stishovite,Pigott (2015),static
43.1,1726,Stishovite,Pigott (2015),static
43.3,1730,Stishovite,Pigott (2015),static
43.4,1748,Stishovite,Pigott (2015),static
43,1685,Stishovite,Pigott (2015),static
42.9,1664,Stishovite,Pigott (2015),static
42.3,1538,Stishovite,Pigott (2015),static
42.4,1538,Stishovite,Pigott (2015),static
41.8,1437,Stishovite,Pigott (2015),static
41.5,1346,Stishovite,Pigott (2015),static
41,1254,Stishovite,Pigott (2015),static
21.3,2051,Stishovite,Pigott (2015),static
20.8,1938,Stishovite,Pigott (2015),static
21,1966,Stishovite,Pigott (2015),static
20.9,1962,Stishovite,Pigott (2015),static
20.9,1971,Stishovite,Pigott (2015),static
19.8,1705,Stishovite,Pigott (2015),static
20.3,1815,Stishovite,Pigott (2015),static
20.4,1849,Stishovite,Pigott (2015),static
20.4,1837,Stishovite,Pigott (2015),static
20.7,1927,Stishovite,Pigott (2015),static
20.9,1949,Stishovite,Pigott (2015),static
20.7,1917,Stishovite,Pigott (2015),static
19.8,1685,Stishovite,Pigott (2015),static
19.8,1690,Stishovite,Pigott (2015),static
19.7,1673,Stishovite,Pigott (2015),static
19,1484,Stishovite,Pigott (2015),static
18.9,1472,Stishovite,Pigott (2015),static
19,1457,Stishovite,Pigott (2015),static
18.9,1435,Stishovite,Pigott (2015),static
18.1,1247,Stishovite,Pigott (2015),static
18.2,1254,Stishovite,Pigott (2015),static
19,1988,Stishovite,Pigott (2015),static
18.9,1976,Stishovite,Pigott (2015),static
18.3,1826,Stishovite,Pigott (2015),static
17.8,1692,Stishovite,Pigott (2015),static
17.2,1576,Stishovite,Pigott (2015),static
16.8,1457,Stishovite,Pigott (2015),static
16.9,1472,Stishovite,Pigott (2015),static
16.8,1463,Stishovite,Pigott (2015),static
16.6,1406,Stishovite,Pigott (2015),static
16.6,1406,Stishovite,Pigott (2015),static
16.3,1336,Stishovite,Pigott (2015),static
21.5,1836,Stishovite,Pigott (2015),static
20.7,1596,Stishovite,Pigott (2015),static
19.9,1406,Stishovite,Pigott (2015),static
24.7,2009,Stishovite,Pigott (2015),static
24.2,1854,Stishovite,Pigott (2015),static
23.2,1652,Stishovite,Pigott (2015),static
22.4,1456,Stishovite,Pigott (2015),static
41.5,2210,Stishovite,Pigott (2015),static
40.6,2054,Stishovite,Pigott (2015),static
39.7,1856,Stishovite,Pigott (2015),static
39.2,1735,Stishovite,Pigott (2015),static
