Repository: dong2j/HP-PEDPM

## High Pressure Phase Equilibria Database for Planetary Materials (HP-PEDPM)

### Dataset Description

This data set presents the experimental data available in the literature on Fe, MgO, SiO2, and MgSiO3. While we have tried to include as much literature data as possible, the database may not be complete due to the large number of publications on these materials. This provisional version will be updated regularly as new data or previously overlooked literature becomes available. The latest version of the database is 2025verFeb11. A benchmark code to reproduce the phase diagrams (Figure 8) is now included. Since the associated data is too large for GitHub, it is hosted on Zenodo.

File: 2025verFeb11/Fe.csv (part 3 of 3)
Pressure,Temperature,Phase,Author,Method,
177.9,3661,liquid,Boehler (1993),static,
184.9,3790,liquid,Boehler (1993),static,
193.9,3734,liquid,Boehler (1993),static,
196.6,3855,liquid,Boehler (1993),static,
193.5,3806,liquid,Boehler (1993),static,
196.6,3815,liquid,Boehler (1993),static,
37.7,1605,hcp,Boehler (1993),static,
47,1927,hcp,Boehler (1993),static,
54,2089,hcp,Boehler (1993),static,
61,2097,hcp,Boehler (1993),static,
66.9,2226,hcp,Boehler (1993),static,
73.1,2403,hcp,Boehler (1993),static,
77.8,2629,hcp,Boehler (1993),static,
37.7,1605,fcc,Boehler (1993),static,
47,1927,fcc,Boehler (1993),static,
54,2089,fcc,Boehler (1993),static,
61,2097,fcc,Boehler (1993),static,
66.9,2226,fcc,Boehler (1993),static,
73.1,2403,fcc,Boehler (1993),static,
77.8,2629,fcc,Boehler (1993),static,
25.7,300,hcp,Komabayashi (2009),static,
21.2,1126,hcp,Komabayashi (2009),static,
21.5,1127,hcp,Komabayashi (2009),static,
22.1,1168,Mix (fcc + hcp),Komabayashi (2009),static,
22.1,1201,fcc,Komabayashi (2009),static,
22.1,1188,fcc,Komabayashi (2009),static,
22.1,1169,fcc,Komabayashi (2009),static,
21.9,1093,Mix (fcc + hcp),Komabayashi (2009),static,
20.8,300,Mix (fcc + hcp),Komabayashi (2009),static,
27.2,300,hcp,Komabayashi (2009),static,
29.2,1117,hcp,Komabayashi (2009),static,
29.1,1143,hcp,Komabayashi (2009),static,
28.8,1190,hcp,Komabayashi (2009),static,
28.6,1180,hcp,Komabayashi (2009),static,
28.5,1190,hcp,Komabayashi (2009),static,
28.5,1231,hcp,Komabayashi (2009),static,
28.4,1253,hcp,Komabayashi (2009),static,
28.2,1247,hcp,Komabayashi (2009),static,
29.4,1309,Mix (fcc + hcp),Komabayashi (2009),static,
29.4,1296,fcc,Komabayashi (2009),static,
29.4,1274,fcc,Komabayashi (2009),static,
29.4,1309,fcc,Komabayashi (2009),static,
29.4,1304,fcc,Komabayashi (2009),static,
26.2,300,Mix (fcc + hcp),Komabayashi (2009),static,
41.7,300,hcp,Komabayashi (2009),static,
46.2,1204,hcp,Komabayashi (2009),static,
46.3,1312,hcp,Komabayashi (2009),static,
47.4,1450,hcp,Komabayashi (2009),static,
46.3,1522,hcp,Komabayashi (2009),static,
45.3,1597,hcp,Komabayashi (2009),static,
44.2,1607,hcp,Komabayashi (2009),static,
44.2,1635,hcp,Komabayashi (2009),static,
44.1,1651,Mix (fcc + hcp),Komabayashi (2009),static,
43.7,1677,Mix (fcc + hcp),Komabayashi (2009),static,
43.5,1688,Mix (fcc + hcp),Komabayashi (2009),static,
43.5,1695,Mix (fcc + hcp),Komabayashi (2009),static,
43.6,1685,Mix (fcc + hcp),Komabayashi (2009),static,
43.6,1648,Mix (fcc + hcp),Komabayashi (2009),static,
43.7,1629,hcp,Komabayashi (2009),static,
43.8,1599,hcp,Komabayashi (2009),static,
43.8,1512,hcp,Komabayashi (2009),static,
44.1,1448,hcp,Komabayashi (2009),static,
44.2,1383,hcp,Komabayashi (2009),static,
42.5,300,hcp,Komabayashi (2009),static,
47.9,300,hcp,Komabayashi (2009),static,
52.3,1180,hcp,Komabayashi (2009),static,
51.8,1241,hcp,Komabayashi (2009),static,
52,1318,hcp,Komabayashi (2009),static,
52,1394,hcp,Komabayashi (2009),static,
52,1460,hcp,Komabayashi (2009),static,
52.1,1528,hcp,Komabayashi (2009),static,
52.1,1623,hcp,Komabayashi (2009),static,
51.9,1653,hcp,Komabayashi (2009),static,
51.8,1716,hcp,Komabayashi (2009),static,
51.7,1782,hcp,Komabayashi (2009),static,
51.8,1852,hcp,Komabayashi (2009),static,
53.3,1942,hcp,Komabayashi (2009),static,
54.4,1997,Mix (fcc + hcp),Komabayashi (2009),static,
52,2017,Mix (fcc + hcp),Komabayashi (2009),static,
57.7,2006,Mix (fcc + hcp),Komabayashi (2009),static,
54.4,1950,Mix (fcc + hcp),Komabayashi (2009),static,
57,1913,hcp,Komabayashi (2009),static,
57.4,1881,hcp,Komabayashi (2009),static,
53.3,1724,hcp,Komabayashi (2009),static,
52.6,1689,hcp,Komabayashi (2009),static,
53.9,1524,hcp,Komabayashi (2009),static,
53,300,hcp,Komabayashi (2009),static,
59.7,300,hcp,Komabayashi (2009),static,
64.4,1193,hcp,Komabayashi (2009),static,
64.8,1295,hcp,Komabayashi (2009),static,
64.9,1364,hcp,Komabayashi (2009),static,
65.3,1428,hcp,Komabayashi (2009),static,
65.2,1456,hcp,Komabayashi (2009),static,
65,1497,hcp,Komabayashi (2009),static,
65.4,1582,hcp,Komabayashi (2009),static,
65.8,1731,hcp,Komabayashi (2009),static,
66.1,1834,hcp,Komabayashi (2009),static,
66.2,1931,hcp,Komabayashi (2009),static,
67,2016,hcp,Komabayashi (2009),static,
65.1,2140,hcp,Komabayashi (2009),static,
65.2,2255,hcp,Komabayashi (2009),static,
65.7,2318,Mix (fcc + hcp),Komabayashi (2009),static,
67.3,2325,hcp,Komabayashi (2009),static,
67.4,2350,Mix (fcc + hcp),Komabayashi (2009),static,
68.7,2359,Mix (fcc + hcp),Komabayashi (2009),static,
68.2,2377,Mix (fcc + hcp),Komabayashi (2009),static,
67.8,2409,Mix (fcc + hcp),Komabayashi (2009),static,
65.7,2384,Mix (fcc + hcp),Komabayashi (2009),static,
64.5,2360,Mix (fcc + hcp),Komabayashi (2009),static,
63.7,2277,Mix (fcc + hcp),Komabayashi (2009),static,
62.2,2179,Mix (fcc + hcp),Komabayashi (2009),static,
60.7,2107,hcp,Komabayashi (2009),static,
60.8,2032,hcp,Komabayashi (2009),static,
60.7,1986,hcp,Komabayashi (2009),static,
60.7,1797,hcp,Komabayashi (2009),static,
60.8,1670,hcp,Komabayashi (2009),static,
61.4,1572,hcp,Komabayashi (2009),static,
61.4,1507,hcp,Komabayashi (2009),static,
61.4,1438,hcp,Komabayashi (2009),static,
62,1396,hcp,Komabayashi (2009),static,
62.8,300,hcp,Komabayashi (2009),static,
2.5,457,bcc,Strong (1959),static,
2.5,535,bcc,Strong (1959),static,
2.5,653,bcc,Strong (1959),static,
2.5,802,bcc,Strong (1959),static,
2.5,879,bcc,Strong (1959),static,
2.5,920,bcc,Strong (1959),static,
2.5,1000,bcc,Strong (1959),static,
2.5,1019,bcc,Strong (1959),static,
2.5,1161,fcc,Strong (1959),static,
2.5,1217,fcc,Strong (1959),static,
2.5,1282,fcc,Strong (1959),static,
2.5,1372,fcc,Strong (1959),static,
2.5,1478,fcc,Strong (1959),static,
2.5,1543,fcc,Strong (1959),static,
2.5,1602,fcc,Strong (1959),static,
2.5,1723,fcc,Strong (1959),static,
2.5,1754,fcc,Strong (1959),static,
2.5,1757,fcc,Strong (1959),static,
2.5,1791,fcc,Strong (1959),static,
0.5,1113,fcc,Strong (1959),static,
0.8,1113,fcc,Strong (1959),static,
0.9,1093,fcc,Strong (1959),static,
1,1073,fcc,Strong (1959),static,
1.5,1071,fcc,Strong (1959),static,
2.5,1072,fcc,Strong (1959),static,
2.6,1044,fcc,Strong (1959),static,
2.4,1026,fcc,Strong (1959),static,
2.7,1012,fcc,Strong (1959),static,
5.3,972,fcc,Strong (1959),static,
7.6,982,fcc,Strong (1959),static,
7.7,974,fcc,Strong (1959),static,
7.8,986,fcc,Strong (1959),static,
0.5,1113,bcc,Strong (1959),static,
0.8,1113,bcc,Strong (1959),static,
0.9,1093,bcc,Strong (1959),static,
1,1073,bcc,Strong (1959),static,
1.5,1071,bcc,Strong (1959),static,
2.5,1072,bcc,Strong (1959),static,
2.6,1044,bcc,Strong (1959),static,
2.4,1026,bcc,Strong (1959),static,
2.7,1012,bcc,Strong (1959),static,
5.3,972,bcc,Strong (1959),static,
7.6,982,bcc,Strong (1959),static,
7.7,974,bcc,Strong (1959),static,
7.8,986,bcc,Strong (1959),static,
0.3,1828,liquid,Strong (1959),static,
0.3,1833,liquid,Strong (1959),static,
1,1822,liquid,Strong (1959),static,
2.5,1852,liquid,Strong (1959),static,
2.6,1858,liquid,Strong (1959),static,
2.6,1863,liquid,Strong (1959),static,
2.5,1852,liquid,Strong (1959),static,
4.6,1902,liquid,Strong (1959),static,
4.9,1912,liquid,Strong (1959),static,
5.1,1913,liquid,Strong (1959),static,
6.1,1933,liquid,Strong (1959),static,
7.7,1963,liquid,Strong (1959),static,
7.7,1961,liquid,Strong (1959),static,
7.7,1969,liquid,Strong (1959),static,
8,1965,liquid,Strong (1959),static,
9.8,1993,liquid,Strong (1959),static,
99.1,4362,liquid,Williams (1987),static,
93.1,4189,liquid,Williams (1987),static,
81.9,3724,liquid,Williams (1987),static,
72,4038,liquid,Williams (1987),static,
68.1,3497,liquid,Williams (1987),static,
51.7,3692,liquid,Williams (1987),static,
42.7,3724,liquid,Williams (1987),static,
38.8,3227,liquid,Williams (1987),static,
22,2622,liquid,Williams (1987),static,
10.8,2676,liquid,Williams (1987),static,
9.9,2416,liquid,Williams (1987),static,
2.2,2416,liquid,Williams (1987),static,
102.2,4081,hcp,Williams (1987),static,
92.2,3530,hcp,Williams (1987),static,
81.9,3530,hcp,Williams (1987),static,
63.8,3378,fcc,Williams (1987),static,
70.3,3259,fcc,Williams (1987),static,
67.7,3011,fcc,Williams (1987),static,
65.9,3076,fcc,Williams (1987),static,
54.7,2827,fcc,Williams (1987),static,
59.9,2654,fcc,Williams (1987),static,
44.8,2578,fcc,Williams (1987),static,
37.9,2546,fcc,Williams (1987),static,
22.8,2319,fcc,Williams (1987),static,
12.1,2254,fcc,Williams (1987),static,
1.7,1768,fcc,Williams (1987),static,
55.9,1521,fcc,Zhang (2016),static,
55.9,1524,fcc,Zhang (2016),static,
55.9,1584,fcc,Zhang (2016),static,
55.9,1674,fcc,Zhang (2016),static,
55.9,1727,fcc,Zhang (2016),static,
55.9,1846,fcc,Zhang (2016),static,
55.9,1869,fcc,Zhang (2016),static,
55.9,1899,fcc,Zhang (2016),static,
55.9,1880,fcc,Zhang (2016),static,
55.9,1963,fcc,Zhang (2016),static,
55.9,2015,fcc,Zhang (2016),static,
55.9,2090,fcc,Zhang (2016),static,
55.9,2086,fcc,Zhang (2016),static,
55.9,2161,fcc,Zhang (2016),static,
55.9,2195,fcc,Zhang (2016),static,
55.9,2255,fcc,Zhang (2016),static,
55.9,2240,fcc,Zhang (2016),static,
55.9,2172,fcc,Zhang (2016),static,
55.9,2281,fcc,Zhang (2016),static,
55.9,2292,fcc,Zhang (2016),static,
55.9,2330,fcc,Zhang (2016),static,
55.9,2356,fcc,Zhang (2016),static,
55.9,2360,fcc,Zhang (2016),static,
55.9,2352,fcc,Zhang (2016),static,
55.9,2438,fcc,Zhang (2016),static,
55.9,2476,fcc,Zhang (2016),static,
55.9,2502,fcc,Zhang (2016),static,
55.9,2569,fcc,Zhang (2016),static,
55.9,2592,fcc,Zhang (2016),static,
55.9,2592,fcc,Zhang (2016),static,
55.9,2659,fcc,Zhang (2016),static,
55.9,2775,liquid,Zhang (2016),static,
55.9,2861,liquid,Zhang (2016),static,
55.9,3004,liquid,Zhang (2016),static,
55.9,3109,liquid,Zhang (2016),static,
55.9,3217,liquid,Zhang (2016),static,
55.9,3169,liquid,Zhang (2016),static,
55.9,3292,liquid,Zhang (2016),static,
55.9,3412,liquid,Zhang (2016),static,
19,2116,liquid,Zhang (2016),static,
19.1,2123,liquid,Zhang (2016),static,
39.8,2614,liquid,Zhang (2016),static,
39.8,2614,liquid,Zhang (2016),static,
40,2650,liquid,Zhang (2016),static,
55.9,2835,liquid,Zhang (2016),static,
57.1,2858,liquid,Zhang (2016),static,
59.8,2792,liquid,Zhang (2016),static,
110,3346,Mix (fcc + hcp + liquid),Zhang (2016),static,
0,300,bcc,Secco (2017),static,
0,310,bcc,Secco (2017),static,
0,321,bcc,Secco (2017),static,
0,333,bcc,Secco (2017),static,
0,338,bcc,Secco (2017),static,
0,349,bcc,Secco (2017),static,
0,361,bcc,Secco (2017),static,
0,369,bcc,Secco (2017),static,
0,377,bcc,Secco (2017),static,
0,387,bcc,Secco (2017),static,
0,399,bcc,Secco (2017),static,
0,407,bcc,Secco (2017),static,
0,417,bcc,Secco (2017),static,
0,425,bcc,Secco (2017),static,
0,437,bcc,Secco (2017),static,
0,453,bcc,Secco (2017),static,
0,465,bcc,Secco (2017),static,
0,473,bcc,Secco (2017),static,
0,483,bcc,Secco (2017),static,
0,493,bcc,Secco (2017),static,
0,501,bcc,Secco (2017),static,
0,509,bcc,Secco (2017),static,
0,521,bcc,Secco (2017),static,
0,531,bcc,Secco (2017),static,
0,542,bcc,Secco (2017),static,
0,552,bcc,Secco (2017),static,
0,562,bcc,Secco (2017),static,
0,572,bcc,Secco (2017),static,
0,580,bcc,Secco (2017),static,
0,590,bcc,Secco (2017),static,
0,600,bcc,Secco (2017),static,
0,608,bcc,Secco (2017),static,
0,618,bcc,Secco (2017),static,
0,628,bcc,Secco (2017),static,
0,636,bcc,Secco (2017),static,
0,646,bcc,Secco (2017),static,
0,653,bcc,Secco (2017),static,
0,663,bcc,Secco (2017),static,
0,674,bcc,Secco (2017),static,
0,686,bcc,Secco (2017),static,
0,681,bcc,Secco (2017),static,
0,697,bcc,Secco (2017),static,
0,702,bcc,Secco (2017),static,
0,709,bcc,Secco (2017),static,
0,714,bcc,Secco (2017),static,
0,719,bcc,Secco (2017),static,
0,724,bcc,Secco (2017),static,
0,730,bcc,Secco (2017),static,
0,740,bcc,Secco (2017),static,
0,745,bcc,Secco (2017),static,
0,752,bcc,Secco (2017),static,
0,757,bcc,Secco (2017),static,
0,765,bcc,Secco (2017),static,
0,770,bcc,Secco (2017),static,
0,778,bcc,Secco (2017),static,
0,785,bcc,Secco (2017),static,
0,790,bcc,Secco (2017),static,
0,798,bcc,Secco (2017),static,
0,806,bcc,Secco (2017),static,
0,813,bcc,Secco (2017),static,
0,821,bcc,Secco (2017),static,
0,831,bcc,Secco (2017),static,
0,836,bcc,Secco (2017),static,
0,841,bcc,Secco (2017),static,
0,851,bcc,Secco (2017),static,
0,859,bcc,Secco (2017),static,
0,867,bcc,Secco (2017),static,
0,874,bcc,Secco (2017),static,
0,887,bcc,Secco (2017),static,
0,879,bcc,Secco (2017),static,
0,892,bcc,Secco (2017),static,
0,902,bcc,Secco (2017),static,
0,907,bcc,Secco (2017),static,
0,920,bcc,Secco (2017),static,
0,912,bcc,Secco (2017),static,
0,928,bcc,Secco (2017),static,
0,938,bcc,Secco (2017),static,
0,950,bcc,Secco (2017),static,
0,945,bcc,Secco (2017),static,
0,958,bcc,Secco (2017),static,
0,966,bcc,Secco (2017),static,
0,973,bcc,Secco (2017),static,
0,981,bcc,Secco (2017),static,
0,989,bcc,Secco (2017),static,
0,996,bcc,Secco (2017),static,
0,1009,bcc,Secco (2017),static,
0,1014,bcc,Secco (2017),static,
0,1022,bcc,Secco (2017),static,
0,1042,bcc,Secco (2017),static,
0,1034,bcc,Secco (2017),static,
0,1027,bcc,Secco (2017),static,
0,1050,bcc,Secco (2017),static,
0,1060,bcc,Secco (2017),static,
0,1067,bcc,Secco (2017),static,
0,1080,bcc,Secco (2017),static,
0,1090,bcc,Secco (2017),static,
0,1103,bcc,Secco (2017),static,
0,1110,bcc,Secco (2017),static,
0,1113,bcc,Secco (2017),static,
0,1131,bcc,Secco (2017),static,
0,1138,bcc,Secco (2017),static,
0,1146,bcc,Secco (2017),static,
0,1156,bcc,Secco (2017),static,
0,1151,bcc,Secco (2017),static,
0,1166,bcc,Secco (2017),static,
0,1182,fcc,Secco (2017),static,
0,1187,fcc,Secco (2017),static,
0,1192,fcc,Secco (2017),static,
0,1197,fcc,Secco (2017),static,
0,1207,fcc,Secco (2017),static,
0,1217,fcc,Secco (2017),static,
0,1222,fcc,Secco (2017),static,
0,1232,fcc,Secco (2017),static,
0,1248,fcc,Secco (2017),static,
0,1750,liquid,Secco (2017),static,
0,1761,liquid,Secco (2017),static,
0,1768,liquid,Secco (2017),static,
0,1773,liquid,Secco (2017),static,
0,1781,liquid,Secco (2017),static,
0,1786,liquid,Secco (2017),static,
0,1791,liquid,Secco (2017),static,
0,1796,liquid,Secco (2017),static,
0,1804,liquid,Secco (2017),static,
0,1811,liquid,Secco (2017),static,
2.5,310,bcc,Secco (2017),static,
2.5,328,bcc,Secco (2017),static,
2.5,340,bcc,Secco (2017),static,
2.5,354,bcc,Secco (2017),static,
2.5,369,bcc,Secco (2017),static,
2.5,381,bcc,Secco (2017),static,
2.5,403,bcc,Secco (2017),static,
2.5,414,bcc,Secco (2017),static,
2.5,433,bcc,Secco (2017),static,
2.5,448,bcc,Secco (2017),static,
2.5,466,bcc,Secco (2017),static,
2.5,481,bcc,Secco (2017),static,
2.5,496,bcc,Secco (2017),static,
2.5,515,bcc,Secco (2017),static,
2.5,530,bcc,Secco (2017),static,
2.5,552,bcc,Secco (2017),static,
2.5,571,bcc,Secco (2017),static,
2.5,578,bcc,Secco (2017),static,
2.5,593,bcc,Secco (2017),static,
2.5,616,bcc,Secco (2017),static,
2.5,631,bcc,Secco (2017),static,
2.5,653,bcc,Secco (2017),static,
2.5,660,bcc,Secco (2017),static,
2.5,675,bcc,Secco (2017),static,
2.5,698,bcc,Secco (2017),static,
2.5,713,bcc,Secco (2017),static,
2.5,720,bcc,Secco (2017),static,
2.5,739,bcc,Secco (2017),static,
2.5,750,bcc,Secco (2017),static,
2.5,769,bcc,Secco (2017),static,
2.5,784,bcc,Secco (2017),static,
2.5,802,bcc,Secco (2017),static,
2.5,817,bcc,Secco (2017),static,
2.5,840,bcc,Secco (2017),static,
2.5,873,bcc,Secco (2017),static,
2.5,899,bcc,Secco (2017),static,
2.5,914,bcc,Secco (2017),static,
2.5,944,bcc,Secco (2017),static,
2.5,966,bcc,Secco (2017),static,
2.5,985,fcc,Secco (2017),static,
2.5,996,fcc,Secco (2017),static,
2.5,993,fcc,Secco (2017),static,
2.5,1011,fcc,Secco (2017),static,
2.5,1030,fcc,Secco (2017),static,
2.5,1045,fcc,Secco (2017),static,
2.5,1063,fcc,Secco (2017),static,
2.5,1082,fcc,Secco (2017),static,
2.5,1101,fcc,Secco (2017),static,
2.5,1116,fcc,Secco (2017),static,
2.5,1138,fcc,Secco (2017),static,
2.5,1153,fcc,Secco (2017),static,
2.5,1172,fcc,Secco (2017),static,
2.5,1190,fcc,Secco (2017),static,
2.5,1198,fcc,Secco (2017),static,
2.5,1209,fcc,Secco (2017),static,
2.5,1235,fcc,Secco (2017),static,
2.5,1257,fcc,Secco (2017),static,
2.5,1272,fcc,Secco (2017),static,
2.5,1291,fcc,Secco (2017),static,
2.5,1310,fcc,Secco (2017),static,
2.5,1317,fcc,Secco (2017),static,
2.5,1340,fcc,Secco (2017),static,
2.5,1347,fcc,Secco (2017),static,
2.5,1366,fcc,Secco (2017),static,
2.5,1403,fcc,Secco (2017),static,
2.5,1422,fcc,Secco (2017),static,
2.5,1437,fcc,Secco (2017),static,
2.5,1455,fcc,Secco (2017),static,
2.5,1470,fcc,Secco (2017),static,
2.5,1485,fcc,Secco (2017),static,
2.5,1504,fcc,Secco (2017),static,
2.5,1545,fcc,Secco (2017),static,
2.5,1567,fcc,Secco (2017),static,
2.5,1526,fcc,Secco (2017),static,
2.5,1578,fcc,Secco (2017),static,
2.5,1597,fcc,Secco (2017),static,
2.5,1616,fcc,Secco (2017),static,
2.5,1623,fcc,Secco (2017),static,
2.5,1642,fcc,Secco (2017),static,
2.5,1653,fcc,Secco (2017),static,
2.5,1687,fcc,Secco (2017),static,
2.5,1735,fcc,Secco (2017),static,
2.5,1713,fcc,Secco (2017),static,
2.5,1750,fcc,Secco (2017),static,
2.5,1772,fcc,Secco (2017),static,
2.5,1813,liquid,Secco (2017),static,
2.5,1795,liquid,Secco (2017),static,
2.5,1862,liquid,Secco (2017),static,
2.5,1881,liquid,Secco (2017),static,
1.6,1873,liquid,Kono (2014),static,
2.6,1903,liquid,Kono (2014),static,
5.2,2003,liquid,Kono (2014),static,
5.9,1973,liquid,Kono (2014),static,
6,2013,liquid,Kono (2014),static,
6.4,2043,liquid,Kono (2014),static,
0,1850,liquid,Assael (2006),static,
0,1900,liquid,Assael (2006),static,
0,1950,liquid,Assael (2006),static,
0,2000,liquid,Assael (2006),static,
0,2050,liquid,Assael (2006),static,
0,2100,liquid,Assael (2006),static,
0,2150,liquid,Assael (2006),static,
0,2200,liquid,Assael (2006),static,
0,2250,liquid,Assael (2006),static,
0,2300,liquid,Assael (2006),static,
0,2350,liquid,Assael (2006),static,
0,2400,liquid,Assael (2006),static,
0,2450,liquid,Assael (2006),static,
0,2500,liquid,Assael (2006),static,
2.8,1965,liquid,Terasaki (2002),static,
5.1,2026,liquid,Terasaki (2002),static,
5.4,2093,liquid,Terasaki (2002),static,
5,2026,liquid,Terasaki (2002),static,
6,2173,liquid,Terasaki (2002),static,
7,2137,liquid,Terasaki (2002),static,
1.6,2050,liquid,Rutter (2002),static,
4.5,2050,liquid,Rutter (2002),static,
5.5,2050,liquid,Rutter (2002),static,
43.8,2460,hcp,Yoo (1995),static,
42.9,2218,hcp,Yoo (1995),static,
49.5,2287,hcp,Yoo (1995),static,
48.6,2483,hcp,Yoo (1995),static,
46.5,2046,hcp,Yoo (1995),static,
49.5,2149,hcp,Yoo (1995),static,
49.5,1966,hcp,Yoo (1995),static,
43.8,2126,hcp,Yoo (1995),static,
40.8,1793,hcp,Yoo (1995),static,
49.5,1713,hcp,Yoo (1995),static,
55.7,1897,hcp,Yoo (1995),static,
63.6,2609,hcp,Yoo (1995),static,
63.9,2333,hcp,Yoo (1995),static,
63.9,2253,hcp,Yoo (1995),static,
64.9,1782,hcp,Yoo (1995),static,
57.6,1609,hcp,Yoo (1995),static,
54.6,1195,hcp,Yoo (1995),static,
86.4,2138,hcp,Yoo (1995),static,
89.1,2264,hcp,Yoo (1995),static,
91.6,1828,hcp,Yoo (1995),static,
95.7,2161,hcp,Yoo (1995),static,
96.7,2195,hcp,Yoo (1995),static,
96.5,2333,hcp,Yoo (1995),static,
96.5,2391,hcp,Yoo (1995),static,
96.7,2701,hcp,Yoo (1995),static,
98.6,2529,hcp,Yoo (1995),static,
96.5,2816,hcp,Yoo (1995),static,
106.3,1575,hcp,Yoo (1995),static,
110.1,1207,hcp,Yoo (1995),static,
109.8,1816,hcp,Yoo (1995),static,
104.6,2632,hcp,Yoo (1995),static,
104.6,2517,hcp,Yoo (1995),static,
113,2471,hcp,Yoo (1995),static,
115.8,2736,hcp,Yoo (1995),static,
100.8,2149,hcp,Yoo (1995),static,
106.3,2103,hcp,Yoo (1995),static,
106.5,2069,hcp,Yoo (1995),static,
107.3,1989,hcp,Yoo (1995),static,
106.5,1989,hcp,Yoo (1995),static,
110.3,1943,hcp,Yoo (1995),static,
110.1,1989,hcp,Yoo (1995),static,
110.3,2046,hcp,Yoo (1995),static,
113.6,2046,hcp,Yoo (1995),static,
113.6,2000,hcp,Yoo (1995),static,
120.7,1851,hcp,Yoo (1995),static,
111.4,2368,hcp,Yoo (1995),static,
132.6,2655,hcp,Yoo (1995),static,
132.1,2517,hcp,Yoo (1995),static,
132.1,2161,hcp,Yoo (1995),static,
132.3,1690,hcp,Yoo (1995),static,
126.6,517,hcp,Yoo (1995),static,
48.6,2598,liquid,Yoo (1995),static,
41.8,2690,liquid,Yoo (1995),static,
45.1,2828,liquid,Yoo (1995),static,
48.6,2862,liquid,Yoo (1995),static,
44.8,2943,liquid,Yoo (1995),static,
63.6,3046,liquid,Yoo (1995),static,
25,2241,fcc,Yoo (1995),static,
35.9,2241,fcc,Yoo (1995),static,
37,1931,fcc,Yoo (1995),static,
22.8,1805,fcc,Yoo (1995),static,
9.8,1310,fcc,Yoo (1995),static,
7.6,1540,fcc,Yoo (1995),static,
44,2195,fcc,Yoo (1995),static,
1.7,1100,fcc,Boehler (1987),static,
3.2,1029,fcc,Boehler (1987),static,
19.8,1043,fcc,Boehler (1987),static,
24.5,1105,fcc,Boehler (1987),static,
29.2,1316,fcc,Boehler (1987),static,
1.7,1100,bcc,Boehler (1987),static,
3.2,1029,bcc,Boehler (1987),static,
19.8,1043,hcp,Boehler (1987),static,
24.5,1105,hcp,Boehler (1987),static,
29.2,1316,hcp,Boehler (1987),static,
0.6,1802,liquid,Saxena (1994),static,
10.1,2126,liquid,Saxena (1994),static,
23.1,2344,liquid,Saxena (1994),static,
21.1,2401,liquid,Saxena (1994),static,
32.4,2514,liquid,Saxena (1994),static,
38.4,2579,liquid,Saxena (1994),static,
41.3,2636,liquid,Saxena (1994),static,
48.6,2709,liquid,Saxena (1994),static,
50.3,2692,liquid,Saxena (1994),static,
57.8,2919,liquid,Saxena (1994),static,
64.2,2765,liquid,Saxena (1994),static,
66.5,2895,liquid,Saxena (1994),static,
70.8,2862,liquid,Saxena (1994),static,
74,3016,liquid,Saxena (1994),static,
75.4,2879,liquid,Saxena (1994),static,
76,2870,liquid,Saxena (1994),static,
100.3,3211,liquid,Saxena (1994),static,
103.8,3105,liquid,Saxena (1994),static,
119.1,3162,liquid,Saxena (1994),static,
125.1,3243,liquid,Saxena (1994),static,
143.4,3510,liquid,Saxena (1994),static,
24,2401,fcc,Saxena (1994),static,
57.8,2814,fcc,Saxena (1994),static,
68.2,2660,fcc,Saxena (1994),static,
99.1,2968,hcp,Saxena (1994),static,
131.2,3324,hcp,Saxena (1994),static,
27.1,2586,liquid,Shen (2004),static,
42,2675,liquid,Shen (2004),static,
50.1,2654,liquid,Shen (2004),static,
57.9,2859,liquid,Shen (2004),static,
50.1,2099,fcc,Shen (2004),static,
50.1,2099,hcp,Shen (2004),static,
26.9,2047,fcc,Shen (2004),static,
41.7,2094,fcc,Shen (2004),static,
42,2257,fcc,Shen (2004),static,
50.1,2419,fcc,Shen (2004),static,
62,282,hcp,Dubrovinsky (1998a),static,
62,282,hcp,Dubrovinsky (1998a),static,
62,809,hcp,Dubrovinsky (1998a),static,
62,886,hcp,Dubrovinsky (1998a),static,
62,1018,hcp,Dubrovinsky (1998a),static,
62,1086,hcp,Dubrovinsky (1998a),static,
62,1177,hcp,Dubrovinsky (1998a),static,
54,282,hcp,Dubrovinsky (1998a),static,
54,855,hcp,Dubrovinsky (1998a),static,
54,1014,hcp,Dubrovinsky (1998a),static,
54,1114,hcp,Dubrovinsky (1998a),static,
54,1277,hcp,Dubrovinsky (1998a),static,
54,1318,hcp,Dubrovinsky (1998a),static,
54,1386,hcp,Dubrovinsky (1998a),static,
54,1509,hcp,Dubrovinsky (1998a),static,
54,1623,hcp,Dubrovinsky (1998a),static,
42,282,hcp,Dubrovinsky (1998a),static,
42,705,hcp,Dubrovinsky (1998a),static,
42,877,hcp,Dubrovinsky (1998a),static,
42,955,hcp,Dubrovinsky (1998a),static,
42,986,hcp,Dubrovinsky (1998a),static,
42,1073,hcp,Dubrovinsky (1998a),static,
42,1114,hcp,Dubrovinsky (1998a),static,
42,1205,hcp,Dubrovinsky (1998a),static,
42,1286,hcp,Dubrovinsky (1998a),static,
42,1377,hcp,Dubrovinsky (1998a),static,
42,1418,hcp,Dubrovinsky (1998a),static,
42,1491,hcp,Dubrovinsky (1998a),static,
40,277,hcp,Dubrovinsky (1998a),static,
40,777,hcp,Dubrovinsky (1998a),static,
40,923,hcp,Dubrovinsky (1998a),static,
40,1045,hcp,Dubrovinsky (1998a),static,
40,1136,hcp,Dubrovinsky (1998a),static,
36,282,hcp,Dubrovinsky (1998a),static,
36,282,hcp,Dubrovinsky (1998a),static,
36,682,hcp,Dubrovinsky (1998a),static,
36,777,hcp,Dubrovinsky (1998a),static,
36,818,hcp,Dubrovinsky (1998a),static,
36,950,hcp,Dubrovinsky (1998a),static,
36,977,hcp,Dubrovinsky (1998a),static,
36,1014,hcp,Dubrovinsky (1998a),static,
36,1073,hcp,Dubrovinsky (1998a),static,
36,1105,hcp,Dubrovinsky (1998a),static,
36,1205,hcp,Dubrovinsky (1998a),static,
36,1255,hcp,Dubrovinsky (1998a),static,
32,282,hcp,Dubrovinsky (1998a),static,
32,282,hcp,Dubrovinsky (1998a),static,
32,786,hcp,Dubrovinsky (1998a),static,
32,886,hcp,Dubrovinsky (1998a),static,
32,936,hcp,Dubrovinsky (1998a),static,
32,973,hcp,Dubrovinsky (1998a),static,
32,1014,hcp,Dubrovinsky (1998a),static,
32,1073,hcp,Dubrovinsky (1998a),static,
32,1105,hcp,Dubrovinsky (1998a),static,
32,1186,hcp,Dubrovinsky (1998a),static,
32,1255,hcp,Dubrovinsky (1998a),static,
32,1277,hcp,Dubrovinsky (1998a),static,
24,277,hcp,Dubrovinsky (1998a),static,
24,277,hcp,Dubrovinsky (1998a),static,
24,550,hcp,Dubrovinsky (1998a),static,
24,718,hcp,Dubrovinsky (1998a),static,
24,845,hcp,Dubrovinsky (1998a),static,
24,868,hcp,Dubrovinsky (1998a),static,
24,936,hcp,Dubrovinsky (1998a),static,
24,986,hcp,Dubrovinsky (1998a),static,
24,1018,hcp,Dubrovinsky (1998a),static,
24,1073,hcp,Dubrovinsky (1998a),static,
24,1091,hcp,Dubrovinsky (1998a),static,
18,282,hcp,Dubrovinsky (1998a),static,
18,277,hcp,Dubrovinsky (1998a),static,
18,400,hcp,Dubrovinsky (1998a),static,
18,482,hcp,Dubrovinsky (1998a),static,
18,573,hcp,Dubrovinsky (1998a),static,
18,614,hcp,Dubrovinsky (1998a),static,
18,718,hcp,Dubrovinsky (1998a),static,
23.9,1057,hcp,Dubrovinsky (1998a),static,
31.1,1322,hcp,Dubrovinsky (1998a),static,
35.7,1363,hcp,Dubrovinsky (1998a),static,
42.5,1573,hcp,Dubrovinsky (1998a),static,
23.9,1197,fcc,Dubrovinsky (1998a),static,
35.8,1465,fcc,Dubrovinsky (1998a),static,
42.4,1678,fcc,Dubrovinsky (1998a),static,
31.1,1376,fcc,Dubrovinsky (1998a),static,
19.2,1071,fcc,Mao (1987),static,
23.8,1229,fcc,Mao (1987),static,
31.1,1512,fcc,Mao (1987),static,
35.3,1652,fcc,Mao (1987),static,
19.2,1071,hcp,Mao (1987),static,
23.8,1229,hcp,Mao (1987),static,
31.1,1512,hcp,Mao (1987),static,
35.3,1652,hcp,Mao (1987),static,
12.3,418,bcc,Bundy (1965),static,
11.6,580,bcc,Bundy (1965),static,
6.2,887,bcc,Bundy (1965),static,
6.6,861,bcc,Bundy (1965),static,
7.8,833,bcc,Bundy (1965),static,
8.8,824,bcc,Bundy (1965),static,
10.1,779,bcc,Bundy (1965),static,
13.9,831,fcc,Bundy (1965),static,
17,924,fcc,Bundy (1965),static,
17.2,948,fcc,Bundy (1965),static,
18,948,fcc,Bundy (1965),static,
11,768,fcc,Bundy (1965),static,
11,768,bcc,Bundy (1965),static,
12.3,418,hcp,Bundy (1965),static,
11.6,580,hcp,Bundy (1965),static,
6.2,887,fcc,Bundy (1965),static,
6.6,861,fcc,Bundy (1965),static,
7.8,833,fcc,Bundy (1965),static,
8.8,824,fcc,Bundy (1965),static,
10.1,779,fcc,Bundy (1965),static,
13.9,831,hcp,Bundy (1965),static,
17,924,hcp,Bundy (1965),static,
17.2,948,hcp,Bundy (1965),static,
18,948,hcp,Bundy (1965),static,
11,768,hcp,Bundy (1965),static,
13.9,298,hcp,Clendenen (1964),static,
15.9,298,hcp,Clendenen (1964),static,
18,298,hcp,Clendenen (1964),static,
17.2,298,hcp,Clendenen (1964),static,
19.3,298,hcp,Clendenen (1964),static,
20,298,hcp,Clendenen (1964),static,
21.4,298,hcp,Clendenen (1964),static,
19.3,298,hcp,Clendenen (1964),static,
22.4,298,hcp,Clendenen (1964),static,
20.2,298,hcp,Clendenen (1964),static,
24.5,298,hcp,Clendenen (1964),static,
23.5,298,hcp,Clendenen (1964),static,
24.2,298,hcp,Clendenen (1964),static,
29.8,298,hcp,Clendenen (1964),static,
30,298,hcp,Clendenen (1964),static,
31.1,298,hcp,Clendenen (1964),static,
31.8,298,hcp,Clendenen (1964),static,
32.4,298,hcp,Clendenen (1964),static,
33.3,298,hcp,Clendenen (1964),static,
34,298,hcp,Clendenen (1964),static,
36.1,298,hcp,Clendenen (1964),static,
14.4,298,hcp,Clendenen (1964),static,
17.4,298,hcp,Clendenen (1964),static,
20.4,298,hcp,Clendenen (1964),static,
24.4,298,hcp,Clendenen (1964),static,
28.7,298,hcp,Clendenen (1964),static,
33.4,298,hcp,Clendenen (1964),static,
38.4,298,hcp,Clendenen (1964),static,
5.3,298,bcc,Clendenen (1964),static,
3.9,298,bcc,Clendenen (1964),static,
6.5,298,bcc,Clendenen (1964),static,
7.4,298,bcc,Clendenen (1964),static,
8.9,298,bcc,Clendenen (1964),static,
10.4,298,bcc,Clendenen (1964),static,
10.1,298,bcc,Clendenen (1964),static,
11.3,298,bcc,Clendenen (1964),static,
12.8,298,bcc,Clendenen (1964),static,
13.4,298,bcc,Clendenen (1964),static,
16.1,298,bcc,Clendenen (1964),static,
16.3,298,bcc,Clendenen (1964),static,
17.3,298,bcc,Clendenen (1964),static,
18.8,298,bcc,Clendenen (1964),static,
19.9,298,bcc,Clendenen (1964),static,
21.7,298,bcc,Clendenen (1964),static,
24.1,298,bcc,Clendenen (1964),static,
32.9,298,bcc,Clendenen (1964),static,
14.8,298,hcp,Clendenen (1964),static,
19.9,298,hcp,Clendenen (1964),static,
25,298,hcp,Clendenen (1964),static,
30.1,298,hcp,Clendenen (1964),static,
35,298,hcp,Clendenen (1964),static,
39.9,298,hcp,Clendenen (1964),static,
5,296,bcc,Mao (1967),static,
8,296,bcc,Mao (1967),static,
10.3,296,bcc,Mao (1967),static,
12.2,296,bcc,Mao (1967),static,
13.1,296,bcc,Mao (1967),static,
13.1,296,bcc,Mao (1967),static,
14.5,296,bcc,Mao (1967),static,
8,296,hcp,Mao (1967),static,
12.2,296,hcp,Mao (1967),static,
13.1,296,hcp,Mao (1967),static,
13.1,296,hcp,Mao (1967),static,
14.5,296,hcp,Mao (1967),static,
18.3,296,hcp,Mao (1967),static,
19.2,296,hcp,Mao (1967),static,
21.2,296,hcp,Mao (1967),static,
21.3,296,hcp,Mao (1967),static,
21.6,296,hcp,Mao (1967),static,
21.6,296,hcp,Mao (1967),static,
21.9,296,hcp,Mao (1967),static,
22,296,hcp,Mao (1967),static,
23.5,296,hcp,Mao (1967),static,
23.7,296,hcp,Mao (1967),static,
23.8,296,hcp,Mao (1967),static,
24.9,296,hcp,Mao (1967),static,
26.2,296,hcp,Mao (1967),static,
28.3,296,hcp,Mao (1967),static,
30.9,296,hcp,Mao (1967),static,
0,298,bcc,Giles (1971),static,
0.1,298,bcc,Giles (1971),static,
0.9,298,bcc,Giles (1971),static,
1.1,298,bcc,Giles (1971),static,
2.6,298,bcc,Giles (1971),static,
3.1,298,bcc,Giles (1971),static,
4.1,298,bcc,Giles (1971),static,
4.9,298,bcc,Giles (1971),static,
5.9,298,bcc,Giles (1971),static,
6.6,298,bcc,Giles (1971),static,
7.2,298,bcc,Giles (1971),static,
8,298,bcc,Giles (1971),static,
9.7,298,bcc,Giles (1971),static,
9.9,298,bcc,Giles (1971),static,
10.4,298,bcc,Giles (1971),static,
12.1,298,bcc,Giles (1971),static,
12.2,298,bcc,Giles (1971),static,
12.9,298,bcc,Giles (1971),static,
12.9,298,bcc,Giles (1971),static,
13.1,298,bcc,Giles (1971),static,
13.7,298,bcc,Giles (1971),static,
14.5,298,bcc,Giles (1971),static,
15.2,298,bcc,Giles (1971),static,
15.2,298,bcc,Giles (1971),static,
16.3,298,bcc,Giles (1971),static,
5,298,hcp,Giles (1971),static,
6.6,298,hcp,Giles (1971),static,
9.8,298,hcp,Giles (1971),static,
12.9,298,hcp,Giles (1971),static,
12.9,298,hcp,Giles (1971),static,
12.9,298,hcp,Giles (1971),static,
13.8,298,hcp,Giles (1971),static,
15.2,298,hcp,Giles (1971),static,
15.2,298,hcp,Giles (1971),static,
16.3,298,hcp,Giles (1971),static,
15.2,298,hcp,Giles (1971),static,
15.2,298,hcp,Giles (1971),static,
3.7,1024,fcc,Johnson (1962),static,
4.7,983,fcc,Johnson (1962),static,
8.6,859,fcc,Johnson (1962),static,
8.6,841,fcc,Johnson (1962),static,
9.3,824,fcc,Johnson (1962),static,
10.4,800,fcc,Johnson (1962),static,
11.5,790,fcc,Johnson (1962),static,
11.1,785,fcc,Johnson (1962),static,
11.5,734,bcc,Johnson (1962),static,
11.3,663,bcc,Johnson (1962),static,
11.3,605,bcc,Johnson (1962),static,
12.1,556,bcc,Johnson (1962),static,
12.4,549,bcc,Johnson (1962),static,
12.5,480,bcc,Johnson (1962),static,
12.5,424,bcc,Johnson (1962),static,
12.1,359,bcc,Johnson (1962),static,
12.9,288,bcc,Johnson (1962),static,
13.4,244,bcc,Johnson (1962),static,
14,195,bcc,Johnson (1962),static,
15,66,bcc,Johnson (1962),static,
3.7,1024,bcc,Johnson (1962),static,
4.7,983,bcc,Johnson (1962),static,
8.6,859,bcc,Johnson (1962),static,
8.6,841,bcc,Johnson (1962),static,
9.3,824,bcc,Johnson (1962),static,
10.4,800,bcc,Johnson (1962),static,
11.5,790,hcp,Johnson (1962),static,
11.1,785,hcp,Johnson (1962),static,
11.5,790,bcc,Johnson (1962),static,
11.1,785,bcc,Johnson (1962),static,
11.5,734,hcp,Johnson (1962),static,
11.3,663,hcp,Johnson (1962),static,
11.3,605,hcp,Johnson (1962),static,
12.1,556,hcp,Johnson (1962),static,
12.4,549,hcp,Johnson (1962),static,
12.5,480,hcp,Johnson (1962),static,
12.5,424,hcp,Johnson (1962),static,
12.1,359,hcp,Johnson (1962),static,
12.9,288,hcp,Johnson (1962),static,
13.4,244,hcp,Johnson (1962),static,
14,195,hcp,Johnson (1962),static,
15,66,hcp,Johnson (1962),static,
0.9,1092,bcc,Claussen (1960),static,
1.2,1089,bcc,Claussen (1960),static,
0.9,1059,bcc,Claussen (1960),static,
1.2,1072,bcc,Claussen (1960),static,
1.6,1050,bcc,Claussen (1960),static,
1.6,1035,bcc,Claussen (1960),static,
2.3,1039,bcc,Claussen (1960),static,
2.3,1020,bcc,Claussen (1960),static,
2.7,1022,bcc,Claussen (1960),static,
2.7,1000,bcc,Claussen (1960),static,
3,999,bcc,Claussen (1960),static,
3,989,bcc,Claussen (1960),static,
3.7,983,bcc,Claussen (1960),static,
3.7,974,bcc,Claussen (1960),static,
3.9,979,bcc,Claussen (1960),static,
3.9,967,bcc,Claussen (1960),static,
4.2,966,bcc,Claussen (1960),static,
4.2,947,bcc,Claussen (1960),static,
4.6,964,bcc,Claussen (1960),static,
4.6,947,bcc,Claussen (1960),static,
4.9,948,bcc,Claussen (1960),static,
4.9,929,bcc,Claussen (1960),static,
5.4,946,bcc,Claussen (1960),static,
5.4,934,bcc,Claussen (1960),static,
6.2,928,bcc,Claussen (1960),static,
6.1,908,bcc,Claussen (1960),static,
6.5,918,bcc,Claussen (1960),static,
6.5,885,bcc,Claussen (1960),static,
7.1,913,bcc,Claussen (1960),static,
7.1,893,bcc,Claussen (1960),static,
8.2,874,bcc,Claussen (1960),static,
8.2,847,bcc,Claussen (1960),static,
10.1,845,bcc,Claussen (1960),static,
10.1,804,bcc,Claussen (1960),static,
0.9,1092,fcc,Claussen (1960),static,
1.2,1089,fcc,Claussen (1960),static,
0.9,1059,fcc,Claussen (1960),static,
1.2,1072,fcc,Claussen (1960),static,
1.6,1050,fcc,Claussen (1960),static,
1.6,1035,fcc,Claussen (1960),static,
2.3,1039,fcc,Claussen (1960),static,
2.3,1020,fcc,Claussen (1960),static,
2.7,1022,fcc,Claussen (1960),static,
2.7,1000,fcc,Claussen (1960),static,
3,999,fcc,Claussen (1960),static,
3,989,fcc,Claussen (1960),static,
3.7,983,fcc,Claussen (1960),static,
3.7,974,fcc,Claussen (1960),static,
3.9,979,fcc,Claussen (1960),static,
3.9,967,fcc,Claussen (1960),static,
4.2,966,fcc,Claussen (1960),static,
4.2,947,fcc,Claussen (1960),static,
4.6,964,fcc,Claussen (1960),static,
4.6,947,fcc,Claussen (1960),static,
4.9,948,fcc,Claussen (1960),static,
4.9,929,fcc,Claussen (1960),static,
5.4,946,fcc,Claussen (1960),static,
5.4,934,fcc,Claussen (1960),static,
6.2,928,fcc,Claussen (1960),static,
6.1,908,fcc,Claussen (1960),static,
6.5,918,fcc,Claussen (1960),static,
6.5,885,fcc,Claussen (1960),static,
7.1,913,fcc,Claussen (1960),static,
7.1,893,fcc,Claussen (1960),static,
8.2,874,fcc,Claussen (1960),static,
8.2,847,fcc,Claussen (1960),static,
10.1,845,fcc,Claussen (1960),static,
10.1,804,fcc,Claussen (1960),static,
0,1179,bcc,Kennnedy & Newton (1962),static,
0.4,1134,bcc,Kennnedy & Newton (1962),static,
1,1077,bcc,Kennnedy & Newton (1962),static,
1.4,1053,bcc,Kennnedy & Newton (1962),static,
1.9,1031,bcc,Kennnedy & Newton (1962),static,
2.6,990,bcc,Kennnedy & Newton (1962),static,
3,983,bcc,Kennnedy & Newton (1962),static,
3.4,962,bcc,Kennnedy & Newton (1962),static,
3.9,947,bcc,Kennnedy & Newton (1962),static,
4.6,916,bcc,Kennnedy & Newton (1962),static,
0,1179,fcc,Kennnedy & Newton (1962),static,
0.4,1134,fcc,Kennnedy & Newton (1962),static,
1,1077,fcc,Kennnedy & Newton (1962),static,
1.4,1053,fcc,Kennnedy & Newton (1962),static,
1.9,1031,fcc,Kennnedy & Newton (1962),static,
2.6,990,fcc,Kennnedy & Newton (1962),static,
3,983,fcc,Kennnedy & Newton (1962),static,
3.4,962,fcc,Kennnedy & Newton (1962),static,
3.9,947,fcc,Kennnedy & Newton (1962),static,
4.6,916,fcc,Kennnedy & Newton (1962),static,
2.6,1010,bcc,Clougherty & Kaufman (1962),static,
3.6,977,bcc,Clougherty & Kaufman (1962),static,
5.1,915,bcc,Clougherty & Kaufman (1962),static,
5.6,890,bcc,Clougherty & Kaufman (1962),static,
6.1,882,bcc,Clougherty & Kaufman (1962),static,
6.6,855,bcc,Clougherty & Kaufman (1962),static,
7.1,842,bcc,Clougherty & Kaufman (1962),static,
7.6,822,bcc,Clougherty & Kaufman (1962),static,
8.1,811,bcc,Clougherty & Kaufman (1962),static,
9.5,753,bcc,Clougherty & Kaufman (1962),static,
2.6,1010,fcc,Clougherty & Kaufman (1962),static,
3.6,977,fcc,Clougherty & Kaufman (1962),static,
5.1,915,fcc,Clougherty & Kaufman (1962),static,
5.6,890,fcc,Clougherty & Kaufman (1962),static,
6.1,882,fcc,Clougherty & Kaufman (1962),static,
6.6,855,fcc,Clougherty & Kaufman (1962),static,
7.1,842,fcc,Clougherty & Kaufman (1962),static,
7.6,822,fcc,Clougherty & Kaufman (1962),static,
8.1,811,fcc,Clougherty & Kaufman (1962),static,
9.5,753,fcc,Clougherty & Kaufman (1962),static,
21.5,2460,liquid,Kuwayama (2020),static,
31.3,2870,liquid,Kuwayama (2020),static,
40.6,2840,liquid,Kuwayama (2020),static,
40.7,2860,liquid,Kuwayama (2020),static,
52.7,3080,liquid,Kuwayama (2020),static,
52.8,3050,liquid,Kuwayama (2020),static,
68.5,3310,liquid,Kuwayama (2020),static,
69.8,3340,liquid,Kuwayama (2020),static,
116.1,4340,liquid,Kuwayama (2020),static,
106.3,4220,liquid,Kuwayama (2020),static,
16,2200,liquid,Kuwayama (2020),static,
32.7,2700,liquid,Kuwayama (2020),static,
44.9,2700,liquid,Kuwayama (2020),static,
73.8,3630,liquid,Kuwayama (2020),static,
106.3,4220,liquid,Kuwayama (2020),static,
116.1,4340,liquid,Kuwayama (2020),static,
300,5469,hcp,Gonzalez-Caraldo (2023),theory,TI
330,5747,hcp,Gonzalez-Caraldo (2023),theory,TI
500,7024,hcp,Gonzalez-Caraldo (2023),theory,TI
1000,10170,hcp,Gonzalez-Caraldo (2023),theory,TI
2000,14253,hcp,Gonzalez-Caraldo (2023),theory,TI
3000,17842,hcp,Gonzalez-Caraldo (2023),theory,TI
4000,20784,hcp,Gonzalez-Caraldo (2023),theory,TI
5000,23996,hcp,Gonzalez-Caraldo (2023),theory,TI
300,7469,liquid,Gonzalez-Caraldo (2023),theory,TI
330,7747,liquid,Gonzalez-Caraldo (2023),theory,TI
500,9024,liquid,Gonzalez-Caraldo (2023),theory,TI
1000,12170,liquid,Gonzalez-Caraldo (2023),theory,TI
2000,16253,liquid,Gonzalez-Caraldo (2023),theory,TI
3000,19842,liquid,Gonzalez-Caraldo (2023),theory,TI
4000,22784,liquid,Gonzalez-Caraldo (2023),theory,TI
5000,25996,liquid,Gonzalez-Caraldo (2023),theory,TI
323,5112,hcp,Sun (2023),theory,TI
360,5393,hcp,Sun (2023),theory,TI
323,7112,liquid,Sun (2023),theory,TI
360,7393,liquid,Sun (2023),theory,TI
335,5920,hcp,Morard (2011),theory,Two-Phase
695,7920,hcp,Morard (2011),theory,Two-Phase
1050,9920,hcp,Morard (2011),theory,Two-Phase
1070,10920,hcp,Morard (2011),theory,Two-Phase
1535,13920,hcp,Morard (2011),theory,Two-Phase
345,7000,liquid,Morard (2011),theory,Two-Phase
750,10000,liquid,Morard (2011),theory,Two-Phase
1115,12000,liquid,Morard (2011),theory,Two-Phase
1135,12960,liquid,Morard (2011),theory,Two-Phase
1145,14000,liquid,Morard (2011),theory,Two-Phase
1585,14960,liquid,Morard (2011),theory,Two-Phase
330,6950,liquid,Sola (2009),theory,QMC
330,5750,hcp,Sola (2009),theory,QMC
