Repository: dong2j/HP-PEDPM

## High Pressure Phase Equilibria Database for Planetary Materials (HP-PEDPM)

### Dataset Description

This data set presents the experimental data available in the literature on Fe, MgO, SiO2, and MgSiO3. While we have tried to include as much literature data as possible, the database may not be complete due to the large number of publications on these materials. This provisional version will be updated regularly as new data or previously overlooked literature becomes available. The latest version of the database is 2025verFeb11. A benchmark code to reproduce the phase diagrams (Figure 8) is now included. Since the associated data is too large for GitHub, it is hosted on Zenodo.

File: 2024verJul21/Fe.csv (part 2 of 6)
Pressure,Temperature,Phase,Author,Starting material,Heating time,Pressure scale,EoS,Pressure medium,Notes
115,3514,hcp,Anzellini (2013),Fe powder,Unknown,KCl,Dewaele (2012),KCl,
115,3642,hcp,Anzellini (2013),Fe powder,Unknown,KCl,Dewaele (2012),KCl,
115,3846,hcp,Anzellini (2013),Fe powder,Unknown,KCl,Dewaele (2012),KCl,
116,3892,Mix (hcp + liquid),Anzellini (2013),Fe powder,Unknown,KCl,Dewaele (2012),KCl,
116,4069,Mix (hcp + liquid),Anzellini (2013),Fe powder,Unknown,KCl,Dewaele (2012),KCl,
117,4264,Mix (hcp + liquid),Anzellini (2013),Fe powder,Unknown,KCl,Dewaele (2012),KCl,
117,2759,hcp,Anzellini (2013),Fe powder,Unknown,KCl,Dewaele (2012),KCl,
116,2775,hcp,Anzellini (2013),Fe powder,Unknown,KCl,Dewaele (2012),KCl,
116,2775,hcp,Anzellini (2013),Fe powder,Unknown,KCl,Dewaele (2012),KCl,
116,2890,hcp,Anzellini (2013),Fe powder,Unknown,KCl,Dewaele (2012),KCl,
116,2920,hcp,Anzellini (2013),Fe powder,Unknown,KCl,Dewaele (2012),KCl,
116,3002,hcp,Anzellini (2013),Fe powder,Unknown,KCl,Dewaele (2012),KCl,
116,2957,hcp,Anzellini (2013),Fe powder,Unknown,KCl,Dewaele (2012),KCl,
115,3059,hcp,Anzellini (2013),Fe powder,Unknown,KCl,Dewaele (2012),KCl,
115,3179,hcp,Anzellini (2013),Fe powder,Unknown,KCl,Dewaele (2012),KCl,
117,3188,hcp,Anzellini (2013),Fe powder,Unknown,KCl,Dewaele (2012),KCl,
116,3347,hcp,Anzellini (2013),Fe powder,Unknown,KCl,Dewaele (2012),KCl,
116,3403,hcp,Anzellini (2013),Fe powder,Unknown,KCl,Dewaele (2012),KCl,
117,3485,hcp,Anzellini (2013),Fe powder,Unknown,KCl,Dewaele (2012),KCl,
116,3599,hcp,Anzellini (2013),Fe powder,Unknown,KCl,Dewaele (2012),KCl,
115,3602,hcp,Anzellini (2013),Fe powder,Unknown,KCl,Dewaele (2012),KCl,
117,3692,hcp,Anzellini (2013),Fe powder,Unknown,KCl,Dewaele (2012),KCl,
117,3745,hcp,Anzellini (2013),Fe powder,Unknown,KCl,Dewaele (2012),KCl,
118,3706,hcp,Anzellini (2013),Fe powder,Unknown,KCl,Dewaele (2012),KCl,
117,3579,hcp,Anzellini (2013),Fe powder,Unknown,KCl,Dewaele (2012),KCl,
117,3791,hcp,Anzellini (2013),Fe powder,Unknown,KCl,Dewaele (2012),KCl,
117,3841,hcp,Anzellini (2013),Fe powder,Unknown,KCl,Dewaele (2012),KCl,
118,3911,Mix (hcp + liquid),Anzellini (2013),Fe powder,Unknown,KCl,Dewaele (2012),KCl,
128,2935,hcp,Anzellini (2013),Fe powder,Unknown,KCl,Dewaele (2012),KCl,
128,3109,hcp,Anzellini (2013),Fe powder,Unknown,KCl,Dewaele (2012),KCl,
129,3178,hcp,Anzellini (2013),Fe powder,Unknown,KCl,Dewaele (2012),KCl,
129,3264,hcp,Anzellini (2013),Fe powder,Unknown,KCl,Dewaele (2012),KCl,
128,3381,hcp,Anzellini (2013),Fe powder,Unknown,KCl,Dewaele (2012),KCl,
129,3532,hcp,Anzellini (2013),Fe powder,Unknown,KCl,Dewaele (2012),KCl,
129,3679,hcp,Anzellini (2013),Fe powder,Unknown,KCl,Dewaele (2012),KCl,
129,3961,hcp,Anzellini (2013),Fe powder,Unknown,KCl,Dewaele (2012),KCl,
128,4064,Mix (hcp + liquid),Anzellini (2013),Fe powder,Unknown,KCl,Dewaele (2012),KCl,
128,4119,Mix (hcp + liquid),Anzellini (2013),Fe powder,Unknown,KCl,Dewaele (2012),KCl,
133,2725,hcp,Anzellini (2013),Fe powder,Unknown,KCl,Dewaele (2012),KCl,
133,2837,hcp,Anzellini (2013),Fe powder,Unknown,KCl,Dewaele (2012),KCl,
132,2887,hcp,Anzellini (2013),Fe powder,Unknown,KCl,Dewaele (2012),KCl,
133,3083,hcp,Anzellini (2013),Fe powder,Unknown,KCl,Dewaele (2012),KCl,
133,3029,hcp,Anzellini (2013),Fe powder,Unknown,KCl,Dewaele (2012),KCl,
133,3132,hcp,Anzellini (2013),Fe powder,Unknown,KCl,Dewaele (2012),KCl,
134,3165,hcp,Anzellini (2013),Fe powder,Unknown,KCl,Dewaele (2012),KCl,
133,3276,hcp,Anzellini (2013),Fe powder,Unknown,KCl,Dewaele (2012),KCl,
133,3280,hcp,Anzellini (2013),Fe powder,Unknown,KCl,Dewaele (2012),KCl,
133,3463,hcp,Anzellini (2013),Fe powder,Unknown,KCl,Dewaele (2012),KCl,
134,3559,hcp,Anzellini (2013),Fe powder,Unknown,KCl,Dewaele (2012),KCl,
133,3575,hcp,Anzellini (2013),Fe powder,Unknown,KCl,Dewaele (2012),KCl,
134,3671,hcp,Anzellini (2013),Fe powder,Unknown,KCl,Dewaele (2012),KCl,
134,3777,hcp,Anzellini (2013),Fe powder,Unknown,KCl,Dewaele (2012),KCl,
135,3850,hcp,Anzellini (2013),Fe powder,Unknown,KCl,Dewaele (2012),KCl,
136,3889,hcp,Anzellini (2013),Fe powder,Unknown,KCl,Dewaele (2012),KCl,
136,4114,hcp,Anzellini (2013),Fe powder,Unknown,KCl,Dewaele (2012),KCl,
136,4175,Mix (hcp + liquid),Anzellini (2013),Fe powder,Unknown,KCl,Dewaele (2012),KCl,
134,4024,Mix (hcp + liquid),Anzellini (2013),Fe powder,Unknown,KCl,Dewaele (2012),KCl,
136,4087,Mix (hcp + liquid),Anzellini (2013),Fe powder,Unknown,KCl,Dewaele (2012),KCl,
135,4095,Mix (hcp + liquid),Anzellini (2013),Fe powder,Unknown,KCl,Dewaele (2012),KCl,
127,2885,hcp,Anzellini (2013),Fe powder,Unknown,KCl,Dewaele (2012),KCl,
128,3080,hcp,Anzellini (2013),Fe powder,Unknown,KCl,Dewaele (2012),KCl,
128,3020,hcp,Anzellini (2013),Fe powder,Unknown,KCl,Dewaele (2012),KCl,
128,3051,hcp,Anzellini (2013),Fe powder,Unknown,KCl,Dewaele (2012),KCl,
129,3187,hcp,Anzellini (2013),Fe powder,Unknown,KCl,Dewaele (2012),KCl,
128,3319,hcp,Anzellini (2013),Fe powder,Unknown,KCl,Dewaele (2012),KCl,
129,3316,hcp,Anzellini (2013),Fe powder,Unknown,KCl,Dewaele (2012),KCl,
130,3357,hcp,Anzellini (2013),Fe powder,Unknown,KCl,Dewaele (2012),KCl,
129,3346,hcp,Anzellini (2013),Fe powder,Unknown,KCl,Dewaele (2012),KCl,
130,3470,hcp,Anzellini (2013),Fe powder,Unknown,KCl,Dewaele (2012),KCl,
130,3528,hcp,Anzellini (2013),Fe powder,Unknown,KCl,Dewaele (2012),KCl,
131,3644,hcp,Anzellini (2013),Fe powder,Unknown,KCl,Dewaele (2012),KCl,
130,3626,hcp,Anzellini (2013),Fe powder,Unknown,KCl,Dewaele (2012),KCl,
131,3666,hcp,Anzellini (2013),Fe powder,Unknown,KCl,Dewaele (2012),KCl,
131,3686,hcp,Anzellini (2013),Fe powder,Unknown,KCl,Dewaele (2012),KCl,
133,3922,hcp,Anzellini (2013),Fe powder,Unknown,KCl,Dewaele (2012),KCl,
133,4097,hcp,Anzellini (2013),Fe powder,Unknown,KCl,Dewaele (2012),KCl,
134,4269,Mix (hcp + liquid),Anzellini (2013),Fe powder,Unknown,KCl,Dewaele (2012),KCl,
136,5335,Mix (hcp + liquid),Anzellini (2013),Fe powder,Unknown,KCl,Dewaele (2012),KCl,
154,3295,hcp,Anzellini (2013),Fe powder,Unknown,KCl,Dewaele (2012),KCl,
155,3256,hcp,Anzellini (2013),Fe powder,Unknown,KCl,Dewaele (2012),KCl,
154,3411,hcp,Anzellini (2013),Fe powder,Unknown,KCl,Dewaele (2012),KCl,
154,3422,hcp,Anzellini (2013),Fe powder,Unknown,KCl,Dewaele (2012),KCl,
156,3443,hcp,Anzellini (2013),Fe powder,Unknown,KCl,Dewaele (2012),KCl,
156,3532,hcp,Anzellini (2013),Fe powder,Unknown,KCl,Dewaele (2012),KCl,
154,3685,hcp,Anzellini (2013),Fe powder,Unknown,KCl,Dewaele (2012),KCl,
155,3728,hcp,Anzellini (2013),Fe powder,Unknown,KCl,Dewaele (2012),KCl,
155,3835,hcp,Anzellini (2013),Fe powder,Unknown,KCl,Dewaele (2012),KCl,
156,4092,hcp,Anzellini (2013),Fe powder,Unknown,KCl,Dewaele (2012),KCl,
156,4057,hcp,Anzellini (2013),Fe powder,Unknown,KCl,Dewaele (2012),KCl,
156,4046,hcp,Anzellini (2013),Fe powder,Unknown,KCl,Dewaele (2012),KCl,
158,4269,hcp,Anzellini (2013),Fe powder,Unknown,KCl,Dewaele (2012),KCl,
158,4463,Mix (hcp + liquid),Anzellini (2013),Fe powder,Unknown,KCl,Dewaele (2012),KCl,
160,4889,Mix (hcp + liquid),Anzellini (2013),Fe powder,Unknown,KCl,Dewaele (2012),KCl,
159,4612,Mix (hcp + liquid),Anzellini (2013),Fe powder,Unknown,KCl,Dewaele (2012),KCl,
178,2855,hcp,Anzellini (2013),Fe powder,Unknown,KCl,Dewaele (2012),KCl,
177,2859,hcp,Anzellini (2013),Fe powder,Unknown,KCl,Dewaele (2012),KCl,
178,2911,hcp,Anzellini (2013),Fe powder,Unknown,KCl,Dewaele (2012),KCl,
178,2972,hcp,Anzellini (2013),Fe powder,Unknown,KCl,Dewaele (2012),KCl,
177,2985,hcp,Anzellini (2013),Fe powder,Unknown,KCl,Dewaele (2012),KCl,
177,2912,hcp,Anzellini (2013),Fe powder,Unknown,KCl,Dewaele (2012),KCl,
179,3083,hcp,Anzellini (2013),Fe powder,Unknown,KCl,Dewaele (2012),KCl,
178,2949,hcp,Anzellini (2013),Fe powder,Unknown,KCl,Dewaele (2012),KCl,
178,3087,hcp,Anzellini (2013),Fe powder,Unknown,KCl,Dewaele (2012),KCl,
178,3012,hcp,Anzellini (2013),Fe powder,Unknown,KCl,Dewaele (2012),KCl,
179,2981,hcp,Anzellini (2013),Fe powder,Unknown,KCl,Dewaele (2012),KCl,
179,3045,hcp,Anzellini (2013),Fe powder,Unknown,KCl,Dewaele (2012),KCl,
179,3099,hcp,Anzellini (2013),Fe powder,Unknown,KCl,Dewaele (2012),KCl,
179,3020,hcp,Anzellini (2013),Fe powder,Unknown,KCl,Dewaele (2012),KCl,
179,3130,hcp,Anzellini (2013),Fe powder,Unknown,KCl,Dewaele (2012),KCl,
180,3234,hcp,Anzellini (2013),Fe powder,Unknown,KCl,Dewaele (2012),KCl,
180,3153,hcp,Anzellini (2013),Fe powder,Unknown,KCl,Dewaele (2012),KCl,
180,3161,hcp,Anzellini (2013),Fe powder,Unknown,KCl,Dewaele (2012),KCl,
180,3128,hcp,Anzellini (2013),Fe powder,Unknown,KCl,Dewaele (2012),KCl,
180,3286,hcp,Anzellini (2013),Fe powder,Unknown,KCl,Dewaele (2012),KCl,
180,3326,hcp,Anzellini (2013),Fe powder,Unknown,KCl,Dewaele (2012),KCl,
180,3383,hcp,Anzellini (2013),Fe powder,Unknown,KCl,Dewaele (2012),KCl,
180,3383,hcp,Anzellini (2013),Fe powder,Unknown,KCl,Dewaele (2012),KCl,
180,3384,hcp,Anzellini (2013),Fe powder,Unknown,KCl,Dewaele (2012),KCl,
180,3469,hcp,Anzellini (2013),Fe powder,Unknown,KCl,Dewaele (2012),KCl,
180,3516,hcp,Anzellini (2013),Fe powder,Unknown,KCl,Dewaele (2012),KCl,
182,3834,hcp,Anzellini (2013),Fe powder,Unknown,KCl,Dewaele (2012),KCl,
181,3865,hcp,Anzellini (2013),Fe powder,Unknown,KCl,Dewaele (2012),KCl,
182,3982,hcp,Anzellini (2013),Fe powder,Unknown,KCl,Dewaele (2012),KCl,
181,4208,hcp,Anzellini (2013),Fe powder,Unknown,KCl,Dewaele (2012),KCl,
182,4316,hcp,Anzellini (2013),Fe powder,Unknown,KCl,Dewaele (2012),KCl,
183,4460,hcp,Anzellini (2013),Fe powder,Unknown,KCl,Dewaele (2012),KCl,
184,4587,hcp,Anzellini (2013),Fe powder,Unknown,KCl,Dewaele (2012),KCl,
182,4669,hcp,Anzellini (2013),Fe powder,Unknown,KCl,Dewaele (2012),KCl,
200,3207,hcp,Anzellini (2013),Fe powder,Unknown,KCl,Dewaele (2012),KCl,
197,3242,hcp,Anzellini (2013),Fe powder,Unknown,KCl,Dewaele (2012),KCl,
201,3317,hcp,Anzellini (2013),Fe powder,Unknown,KCl,Dewaele (2012),KCl,
198,3350,hcp,Anzellini (2013),Fe powder,Unknown,KCl,Dewaele (2012),KCl,
196,3381,hcp,Anzellini (2013),Fe powder,Unknown,KCl,Dewaele (2012),KCl,
203,4073,hcp,Anzellini (2013),Fe powder,Unknown,KCl,Dewaele (2012),KCl,
206,4083,hcp,Anzellini (2013),Fe powder,Unknown,KCl,Dewaele (2012),KCl,
202,4059,hcp,Anzellini (2013),Fe powder,Unknown,KCl,Dewaele (2012),KCl,
203,4162,hcp,Anzellini (2013),Fe powder,Unknown,KCl,Dewaele (2012),KCl,
204,4190,hcp,Anzellini (2013),Fe powder,Unknown,KCl,Dewaele (2012),KCl,
204,4334,hcp,Anzellini (2013),Fe powder,Unknown,KCl,Dewaele (2012),KCl,
205,4642,hcp,Anzellini (2013),Fe powder,Unknown,KCl,Dewaele (2012),KCl,
204,4333,hcp,Anzellini (2013),Fe powder,Unknown,KCl,Dewaele (2012),KCl,
204,4695,hcp,Anzellini (2013),Fe powder,Unknown,KCl,Dewaele (2012),KCl,
200,4673,hcp,Anzellini (2013),Fe powder,Unknown,KCl,Dewaele (2012),KCl,
201,4562,hcp,Anzellini (2013),Fe powder,Unknown,KCl,Dewaele (2012),KCl,
204,4923,hcp,Anzellini (2013),Fe powder,Unknown,KCl,Dewaele (2012),KCl,
164,2459,hcp,Anzellini (2013),Fe powder,Unknown,KCl,Dewaele (2012),KCl,
163,2537,hcp,Anzellini (2013),Fe powder,Unknown,KCl,Dewaele (2012),KCl,
162,2624,hcp,Anzellini (2013),Fe powder,Unknown,KCl,Dewaele (2012),KCl,
163,2697,hcp,Anzellini (2013),Fe powder,Unknown,KCl,Dewaele (2012),KCl,
164,2738,hcp,Anzellini (2013),Fe powder,Unknown,KCl,Dewaele (2012),KCl,
164,2815,hcp,Anzellini (2013),Fe powder,Unknown,KCl,Dewaele (2012),KCl,
165,2887,hcp,Anzellini (2013),Fe powder,Unknown,KCl,Dewaele (2012),KCl,
162,2956,hcp,Anzellini (2013),Fe powder,Unknown,KCl,Dewaele (2012),KCl,
163,3156,hcp,Anzellini (2013),Fe powder,Unknown,KCl,Dewaele (2012),KCl,
166,3276,hcp,Anzellini (2013),Fe powder,Unknown,KCl,Dewaele (2012),KCl,
165,3321,hcp,Anzellini (2013),Fe powder,Unknown,KCl,Dewaele (2012),KCl,
165,3364,hcp,Anzellini (2013),Fe powder,Unknown,KCl,Dewaele (2012),KCl,
166,3439,hcp,Anzellini (2013),Fe powder,Unknown,KCl,Dewaele (2012),KCl,
164,3598,hcp,Anzellini (2013),Fe powder,Unknown,KCl,Dewaele (2012),KCl,
165,3806,hcp,Anzellini (2013),Fe powder,Unknown,KCl,Dewaele (2012),KCl,
171,4111,hcp,Anzellini (2013),Fe powder,Unknown,KCl,Dewaele (2012),KCl,
172,4389,hcp,Anzellini (2013),Fe powder,Unknown,KCl,Dewaele (2012),KCl,
6,1900,liquid,Sinmyo (2019),Fe foil,Unknown,"fcc, hcp","Dewaele (2006), Tsujino (2013)",Ar,! resistance-heated DACs
57,2620,liquid,Sinmyo (2019),Fe foil,Unknown,"fcc, hcp","Dewaele (2006), Tsujino (2013)",Ar,"KCl, Al2O3 pressure medium?"
67,2760,liquid,Sinmyo (2019),Fe foil,Unknown,"fcc, hcp","Dewaele (2006), Tsujino (2013)",Ar,
94,3030,liquid,Sinmyo (2019),Fe foil,Unknown,"fcc, hcp","Dewaele (2006), Tsujino (2013)",Ar,
97,3030,liquid,Sinmyo (2019),Fe foil,Unknown,"fcc, hcp","Dewaele (2006), Tsujino (2013)",Ar,
129,3210,liquid,Sinmyo (2019),Fe foil,Unknown,"fcc, hcp","Dewaele (2006), Tsujino (2013)",Ar,
134,3470,liquid,Sinmyo (2019),Fe foil,Unknown,"fcc, hcp","Dewaele (2006), Tsujino (2013)",Ar,
151,3610,liquid,Sinmyo (2019),Fe foil,Unknown,"fcc, hcp","Dewaele (2006), Tsujino (2013)",Ar,
154,3570,liquid,Sinmyo (2019),Fe foil,Unknown,"fcc, hcp","Dewaele (2006), Tsujino (2013)",Ar,
155,3610,liquid,Sinmyo (2019),Fe foil,Unknown,"fcc, hcp","Dewaele (2006), Tsujino (2013)",Ar,
211,4250,liquid,Sinmyo (2019),Fe foil,Unknown,"fcc, hcp","Dewaele (2006), Tsujino (2013)",Ar,
216,4440,liquid,Sinmyo (2019),Fe foil,Unknown,"fcc, hcp","Dewaele (2006), Tsujino (2013)",Ar,
230,4780,liquid,Sinmyo (2019),Fe foil,Unknown,"fcc, hcp","Dewaele (2006), Tsujino (2013)",Ar,
244,4660,liquid,Sinmyo (2019),Fe foil,Unknown,"fcc, hcp","Dewaele (2006), Tsujino (2013)",Ar,
257,5000,liquid,Sinmyo (2019),Fe foil,Unknown,"fcc, hcp","Dewaele (2006), Tsujino (2013)",Ar,
285,5120,liquid,Sinmyo (2019),Fe foil,Unknown,"fcc, hcp","Dewaele (2006), Tsujino (2013)",Ar,
290,5360,liquid,Sinmyo (2019),Fe foil,Unknown,"fcc, hcp","Dewaele (2006), Tsujino (2013)",Ar,
253.0726257,2289.855072,hcp,Sinmyo (2019),Fe foil,Unknown,"fcc, hcp","Dewaele (2006), Tsujino (2013)",Ar,
253.0726257,2362.318841,hcp,Sinmyo (2019),Fe foil,Unknown,"fcc, hcp","Dewaele (2006), Tsujino (2013)",Ar,
254.1899441,2449.275362,hcp,Sinmyo (2019),Fe foil,Unknown,"fcc, hcp","Dewaele (2006), Tsujino (2013)",Ar,
255.3072626,2536.231884,hcp,Sinmyo (2019),Fe foil,Unknown,"fcc, hcp","Dewaele (2006), Tsujino (2013)",Ar,
256.9832402,2710.144928,hcp,Sinmyo (2019),Fe foil,Unknown,"fcc, hcp","Dewaele (2006), Tsujino (2013)",Ar,
264.2458101,2637.681159,hcp,Sinmyo (2019),Fe foil,Unknown,"fcc, hcp","Dewaele (2006), Tsujino (2013)",Ar,
258.6592179,2898.550725,hcp,Sinmyo (2019),Fe foil,Unknown,"fcc, hcp","Dewaele (2006), Tsujino (2013)",Ar,
260.3351955,3072.463768,hcp,Sinmyo (2019),Fe foil,Unknown,"fcc, hcp","Dewaele (2006), Tsujino (2013)",Ar,
262.5698324,3115.942029,hcp,Sinmyo (2019),Fe foil,Unknown,"fcc, hcp","Dewaele (2006), Tsujino (2013)",Ar,
263.1284916,3173.913043,hcp,Sinmyo (2019),Fe foil,Unknown,"fcc, hcp","Dewaele (2006), Tsujino (2013)",Ar,
263.6871508,3231.884058,hcp,Sinmyo (2019),Fe foil,Unknown,"fcc, hcp","Dewaele (2006), Tsujino (2013)",Ar,
269.8324022,3202.898551,hcp,Sinmyo (2019),Fe foil,Unknown,"fcc, hcp","Dewaele (2006), Tsujino (2013)",Ar,
270.9497207,3318.84058,hcp,Sinmyo (2019),Fe foil,Unknown,"fcc, hcp","Dewaele (2006), Tsujino (2013)",Ar,
270.3910615,3275.362319,hcp,Sinmyo (2019),Fe foil,Unknown,"fcc, hcp","Dewaele (2006), Tsujino (2013)",Ar,
270.9497207,3260.869565,hcp,Sinmyo (2019),Fe foil,Unknown,"fcc, hcp","Dewaele (2006), Tsujino (2013)",Ar,
271.5083799,3391.304348,hcp,Sinmyo (2019),Fe foil,Unknown,"fcc, hcp","Dewaele (2006), Tsujino (2013)",Ar,
272.0670391,3420.289855,hcp,Sinmyo (2019),Fe foil,Unknown,"fcc, hcp","Dewaele (2006), Tsujino (2013)",Ar,
272.6256983,3463.768116,hcp,Sinmyo (2019),Fe foil,Unknown,"fcc, hcp","Dewaele (2006), Tsujino (2013)",Ar,
273.1843575,3550.724638,hcp,Sinmyo (2019),Fe foil,Unknown,"fcc, hcp","Dewaele (2006), Tsujino (2013)",Ar,
273.7430168,3608.695652,hcp,Sinmyo (2019),Fe foil,Unknown,"fcc, hcp","Dewaele (2006), Tsujino (2013)",Ar,
274.8603352,3695.652174,hcp,Sinmyo (2019),Fe foil,Unknown,"fcc, hcp","Dewaele (2006), Tsujino (2013)",Ar,
274.301676,3681.15942,hcp,Sinmyo (2019),Fe foil,Unknown,"fcc, hcp","Dewaele (2006), Tsujino (2013)",Ar,
275.4189944,3753.623188,hcp,Sinmyo (2019),Fe foil,Unknown,"fcc, hcp","Dewaele (2006), Tsujino (2013)",Ar,
275.4189944,3782.608696,hcp,Sinmyo (2019),Fe foil,Unknown,"fcc, hcp","Dewaele (2006), Tsujino (2013)",Ar,
276.5363128,3869.565217,hcp,Sinmyo (2019),Fe foil,Unknown,"fcc, hcp","Dewaele (2006), Tsujino (2013)",Ar,
276.5363128,3898.550725,hcp,Sinmyo (2019),Fe foil,Unknown,"fcc, hcp","Dewaele (2006), Tsujino (2013)",Ar,
277.0949721,3971.014493,hcp,Sinmyo (2019),Fe foil,Unknown,"fcc, hcp","Dewaele (2006), Tsujino (2013)",Ar,
277.6536313,4028.985507,hcp,Sinmyo (2019),Fe foil,Unknown,"fcc, hcp","Dewaele (2006), Tsujino (2013)",Ar,
272.0670391,4115.942029,hcp,Sinmyo (2019),Fe foil,Unknown,"fcc, hcp","Dewaele (2006), Tsujino (2013)",Ar,
266.4804469,3521.73913,hcp,Sinmyo (2019),Fe foil,Unknown,"fcc, hcp","Dewaele (2006), Tsujino (2013)",Ar,
266.4804469,3536.231884,hcp,Sinmyo (2019),Fe foil,Unknown,"fcc, hcp","Dewaele (2006), Tsujino (2013)",Ar,
268.7150838,3724.637681,hcp,Sinmyo (2019),Fe foil,Unknown,"fcc, hcp","Dewaele (2006), Tsujino (2013)",Ar,
268.7150838,3753.623188,hcp,Sinmyo (2019),Fe foil,Unknown,"fcc, hcp","Dewaele (2006), Tsujino (2013)",Ar,
269.273743,3782.608696,hcp,Sinmyo (2019),Fe foil,Unknown,"fcc, hcp","Dewaele (2006), Tsujino (2013)",Ar,
269.273743,3811.594203,hcp,Sinmyo (2019),Fe foil,Unknown,"fcc, hcp","Dewaele (2006), Tsujino (2013)",Ar,
279.8882682,4246.376812,hcp,Sinmyo (2019),Fe foil,Unknown,"fcc, hcp","Dewaele (2006), Tsujino (2013)",Ar,
280.4469274,4275.362319,hcp,Sinmyo (2019),Fe foil,Unknown,"fcc, hcp","Dewaele (2006), Tsujino (2013)",Ar,
281.0055866,4362.318841,hcp,Sinmyo (2019),Fe foil,Unknown,"fcc, hcp","Dewaele (2006), Tsujino (2013)",Ar,
281.5642458,4391.304348,hcp,Sinmyo (2019),Fe foil,Unknown,"fcc, hcp","Dewaele (2006), Tsujino (2013)",Ar,
282.122905,4463.768116,hcp,Sinmyo (2019),Fe foil,Unknown,"fcc, hcp","Dewaele (2006), Tsujino (2013)",Ar,
282.6815642,4536.231884,hcp,Sinmyo (2019),Fe foil,Unknown,"fcc, hcp","Dewaele (2006), Tsujino (2013)",Ar,
279.8882682,4652.173913,hcp,Sinmyo (2019),Fe foil,Unknown,"fcc, hcp","Dewaele (2006), Tsujino (2013)",Ar,
283.7988827,4652.173913,hcp,Sinmyo (2019),Fe foil,Unknown,"fcc, hcp","Dewaele (2006), Tsujino (2013)",Ar,
281.0055866,4811.594203,hcp,Sinmyo (2019),Fe foil,Unknown,"fcc, hcp","Dewaele (2006), Tsujino (2013)",Ar,
281.5642458,4840.57971,hcp,Sinmyo (2019),Fe foil,Unknown,"fcc, hcp","Dewaele (2006), Tsujino (2013)",Ar,
286.5921788,4913.043478,hcp,Sinmyo (2019),Fe foil,Unknown,"fcc, hcp","Dewaele (2006), Tsujino (2013)",Ar,
286.0335196,4913.043478,hcp,Sinmyo (2019),Fe foil,Unknown,"fcc, hcp","Dewaele (2006), Tsujino (2013)",Ar,
287.7094972,5014.492754,hcp,Sinmyo (2019),Fe foil,Unknown,"fcc, hcp","Dewaele (2006), Tsujino (2013)",Ar,
288.2681564,5086.956522,hcp,Sinmyo (2019),Fe foil,Unknown,"fcc, hcp","Dewaele (2006), Tsujino (2013)",Ar,
289.3854749,5173.913043,hcp,Sinmyo (2019),Fe foil,Unknown,"fcc, hcp","Dewaele (2006), Tsujino (2013)",Ar,
283.7988827,5043.478261,hcp,Sinmyo (2019),Fe foil,Unknown,"fcc, hcp","Dewaele (2006), Tsujino (2013)",Ar,
275.9776536,4376.811594,hcp,Sinmyo (2019),Fe foil,Unknown,"fcc, hcp","Dewaele (2006), Tsujino (2013)",Ar,
273.1843575,4231.884058,hcp,Sinmyo (2019),Fe foil,Unknown,"fcc, hcp","Dewaele (2006), Tsujino (2013)",Ar,
244.1340782,3536.231884,hcp,Sinmyo (2019),Fe foil,Unknown,"fcc, hcp","Dewaele (2006), Tsujino (2013)",Ar,
245.2513966,3652.173913,hcp,Sinmyo (2019),Fe foil,Unknown,"fcc, hcp","Dewaele (2006), Tsujino (2013)",Ar,
246.9273743,3855.072464,hcp,Sinmyo (2019),Fe foil,Unknown,"fcc, hcp","Dewaele (2006), Tsujino (2013)",Ar,
249.7206704,4130.434783,hcp,Sinmyo (2019),Fe foil,Unknown,"fcc, hcp","Dewaele (2006), Tsujino (2013)",Ar,
250.2793296,4188.405797,hcp,Sinmyo (2019),Fe foil,Unknown,"fcc, hcp","Dewaele (2006), Tsujino (2013)",Ar,
251.396648,4289.855072,hcp,Sinmyo (2019),Fe foil,Unknown,"fcc, hcp","Dewaele (2006), Tsujino (2013)",Ar,
254.1899441,4550.724638,hcp,Sinmyo (2019),Fe foil,Unknown,"fcc, hcp","Dewaele (2006), Tsujino (2013)",Ar,
254.1899441,4594.202899,hcp,Sinmyo (2019),Fe foil,Unknown,"fcc, hcp","Dewaele (2006), Tsujino (2013)",Ar,
254.7486034,4623.188406,hcp,Sinmyo (2019),Fe foil,Unknown,"fcc, hcp","Dewaele (2006), Tsujino (2013)",Ar,
255.3072626,4695.652174,hcp,Sinmyo (2019),Fe foil,Unknown,"fcc, hcp","Dewaele (2006), Tsujino (2013)",Ar,
221.7877095,2304.347826,hcp,Sinmyo (2019),Fe foil,Unknown,"fcc, hcp","Dewaele (2006), Tsujino (2013)",Ar,
222.3463687,2391.304348,hcp,Sinmyo (2019),Fe foil,Unknown,"fcc, hcp","Dewaele (2006), Tsujino (2013)",Ar,
222.9050279,2449.275362,hcp,Sinmyo (2019),Fe foil,Unknown,"fcc, hcp","Dewaele (2006), Tsujino (2013)",Ar,
222.3463687,2376.811594,hcp,Sinmyo (2019),Fe foil,Unknown,"fcc, hcp","Dewaele (2006), Tsujino (2013)",Ar,
224.0223464,2579.710145,hcp,Sinmyo (2019),Fe foil,Unknown,"fcc, hcp","Dewaele (2006), Tsujino (2013)",Ar,
224.5810056,2608.695652,hcp,Sinmyo (2019),Fe foil,Unknown,"fcc, hcp","Dewaele (2006), Tsujino (2013)",Ar,
224.0223464,2623.188406,hcp,Sinmyo (2019),Fe foil,Unknown,"fcc, hcp","Dewaele (2006), Tsujino (2013)",Ar,
225.698324,2695.652174,hcp,Sinmyo (2019),Fe foil,Unknown,"fcc, hcp","Dewaele (2006), Tsujino (2013)",Ar,
226.2569832,2782.608696,hcp,Sinmyo (2019),Fe foil,Unknown,"fcc, hcp","Dewaele (2006), Tsujino (2013)",Ar,
226.2569832,2811.594203,hcp,Sinmyo (2019),Fe foil,Unknown,"fcc, hcp","Dewaele (2006), Tsujino (2013)",Ar,
227.3743017,2869.565217,hcp,Sinmyo (2019),Fe foil,Unknown,"fcc, hcp","Dewaele (2006), Tsujino (2013)",Ar,
227.3743017,2913.043478,hcp,Sinmyo (2019),Fe foil,Unknown,"fcc, hcp","Dewaele (2006), Tsujino (2013)",Ar,
227.3743017,2942.028986,hcp,Sinmyo (2019),Fe foil,Unknown,"fcc, hcp","Dewaele (2006), Tsujino (2013)",Ar,
227.9329609,3000,hcp,Sinmyo (2019),Fe foil,Unknown,"fcc, hcp","Dewaele (2006), Tsujino (2013)",Ar,
228.4916201,3057.971014,hcp,Sinmyo (2019),Fe foil,Unknown,"fcc, hcp","Dewaele (2006), Tsujino (2013)",Ar,
229.6089385,3101.449275,hcp,Sinmyo (2019),Fe foil,Unknown,"fcc, hcp","Dewaele (2006), Tsujino (2013)",Ar,
229.0502793,3130.434783,hcp,Sinmyo (2019),Fe foil,Unknown,"fcc, hcp","Dewaele (2006), Tsujino (2013)",Ar,
230.726257,3246.376812,hcp,Sinmyo (2019),Fe foil,Unknown,"fcc, hcp","Dewaele (2006), Tsujino (2013)",Ar,
231.2849162,3275.362319,hcp,Sinmyo (2019),Fe foil,Unknown,"fcc, hcp","Dewaele (2006), Tsujino (2013)",Ar,
230.726257,3289.855072,hcp,Sinmyo (2019),Fe foil,Unknown,"fcc, hcp","Dewaele (2006), Tsujino (2013)",Ar,
230.726257,3347.826087,hcp,Sinmyo (2019),Fe foil,Unknown,"fcc, hcp","Dewaele (2006), Tsujino (2013)",Ar,
232.4022346,3405.797101,hcp,Sinmyo (2019),Fe foil,Unknown,"fcc, hcp","Dewaele (2006), Tsujino (2013)",Ar,
232.4022346,3434.782609,hcp,Sinmyo (2019),Fe foil,Unknown,"fcc, hcp","Dewaele (2006), Tsujino (2013)",Ar,
233.5195531,3536.231884,hcp,Sinmyo (2019),Fe foil,Unknown,"fcc, hcp","Dewaele (2006), Tsujino (2013)",Ar,
233.5195531,3492.753623,hcp,Sinmyo (2019),Fe foil,Unknown,"fcc, hcp","Dewaele (2006), Tsujino (2013)",Ar,
231.8435754,3434.782609,hcp,Sinmyo (2019),Fe foil,Unknown,"fcc, hcp","Dewaele (2006), Tsujino (2013)",Ar,
234.6368715,3739.130435,hcp,Sinmyo (2019),Fe foil,Unknown,"fcc, hcp","Dewaele (2006), Tsujino (2013)",Ar,
235.7541899,3768.115942,hcp,Sinmyo (2019),Fe foil,Unknown,"fcc, hcp","Dewaele (2006), Tsujino (2013)",Ar,
235.7541899,3869.565217,hcp,Sinmyo (2019),Fe foil,Unknown,"fcc, hcp","Dewaele (2006), Tsujino (2013)",Ar,
236.8715084,3869.565217,hcp,Sinmyo (2019),Fe foil,Unknown,"fcc, hcp","Dewaele (2006), Tsujino (2013)",Ar,
237.4301676,4000,hcp,Sinmyo (2019),Fe foil,Unknown,"fcc, hcp","Dewaele (2006), Tsujino (2013)",Ar,
238.547486,4072.463768,hcp,Sinmyo (2019),Fe foil,Unknown,"fcc, hcp","Dewaele (2006), Tsujino (2013)",Ar,
239.1061453,4144.927536,hcp,Sinmyo (2019),Fe foil,Unknown,"fcc, hcp","Dewaele (2006), Tsujino (2013)",Ar,
239.1061453,4202.898551,hcp,Sinmyo (2019),Fe foil,Unknown,"fcc, hcp","Dewaele (2006), Tsujino (2013)",Ar,
241.3407821,4333.333333,hcp,Sinmyo (2019),Fe foil,Unknown,"fcc, hcp","Dewaele (2006), Tsujino (2013)",Ar,
241.3407821,4405.797101,hcp,Sinmyo (2019),Fe foil,Unknown,"fcc, hcp","Dewaele (2006), Tsujino (2013)",Ar,
241.8994413,4478.26087,hcp,Sinmyo (2019),Fe foil,Unknown,"fcc, hcp","Dewaele (2006), Tsujino (2013)",Ar,
243.575419,4565.217391,hcp,Sinmyo (2019),Fe foil,Unknown,"fcc, hcp","Dewaele (2006), Tsujino (2013)",Ar,
228.4916201,4594.202899,hcp,Sinmyo (2019),Fe foil,Unknown,"fcc, hcp","Dewaele (2006), Tsujino (2013)",Ar,
226.8156425,4420.289855,hcp,Sinmyo (2019),Fe foil,Unknown,"fcc, hcp","Dewaele (2006), Tsujino (2013)",Ar,
224.0223464,4173.913043,hcp,Sinmyo (2019),Fe foil,Unknown,"fcc, hcp","Dewaele (2006), Tsujino (2013)",Ar,
221.2290503,4144.927536,hcp,Sinmyo (2019),Fe foil,Unknown,"fcc, hcp","Dewaele (2006), Tsujino (2013)",Ar,
220.6703911,4115.942029,hcp,Sinmyo (2019),Fe foil,Unknown,"fcc, hcp","Dewaele (2006), Tsujino (2013)",Ar,
223.4636872,4159.42029,hcp,Sinmyo (2019),Fe foil,Unknown,"fcc, hcp","Dewaele (2006), Tsujino (2013)",Ar,
224.0223464,4130.434783,hcp,Sinmyo (2019),Fe foil,Unknown,"fcc, hcp","Dewaele (2006), Tsujino (2013)",Ar,
222.9050279,4028.985507,hcp,Sinmyo (2019),Fe foil,Unknown,"fcc, hcp","Dewaele (2006), Tsujino (2013)",Ar,
222.9050279,4014.492754,hcp,Sinmyo (2019),Fe foil,Unknown,"fcc, hcp","Dewaele (2006), Tsujino (2013)",Ar,
222.3463687,3942.028986,hcp,Sinmyo (2019),Fe foil,Unknown,"fcc, hcp","Dewaele (2006), Tsujino (2013)",Ar,
218.4357542,3898.550725,hcp,Sinmyo (2019),Fe foil,Unknown,"fcc, hcp","Dewaele (2006), Tsujino (2013)",Ar,
218.4357542,3884.057971,hcp,Sinmyo (2019),Fe foil,Unknown,"fcc, hcp","Dewaele (2006), Tsujino (2013)",Ar,
220.6703911,3826.086957,hcp,Sinmyo (2019),Fe foil,Unknown,"fcc, hcp","Dewaele (2006), Tsujino (2013)",Ar,
220.6703911,3811.594203,hcp,Sinmyo (2019),Fe foil,Unknown,"fcc, hcp","Dewaele (2006), Tsujino (2013)",Ar,
220.1117318,3782.608696,hcp,Sinmyo (2019),Fe foil,Unknown,"fcc, hcp","Dewaele (2006), Tsujino (2013)",Ar,
217.3184358,3753.623188,hcp,Sinmyo (2019),Fe foil,Unknown,"fcc, hcp","Dewaele (2006), Tsujino (2013)",Ar,
220.1117318,3753.623188,hcp,Sinmyo (2019),Fe foil,Unknown,"fcc, hcp","Dewaele (2006), Tsujino (2013)",Ar,
220.1117318,3724.637681,hcp,Sinmyo (2019),Fe foil,Unknown,"fcc, hcp","Dewaele (2006), Tsujino (2013)",Ar,
216.2011173,3637.681159,hcp,Sinmyo (2019),Fe foil,Unknown,"fcc, hcp","Dewaele (2006), Tsujino (2013)",Ar,
218.9944134,3637.681159,hcp,Sinmyo (2019),Fe foil,Unknown,"fcc, hcp","Dewaele (2006), Tsujino (2013)",Ar,
215.6424581,3623.188406,hcp,Sinmyo (2019),Fe foil,Unknown,"fcc, hcp","Dewaele (2006), Tsujino (2013)",Ar,
218.9944134,3623.188406,hcp,Sinmyo (2019),Fe foil,Unknown,"fcc, hcp","Dewaele (2006), Tsujino (2013)",Ar,
218.4357542,3565.217391,hcp,Sinmyo (2019),Fe foil,Unknown,"fcc, hcp","Dewaele (2006), Tsujino (2013)",Ar,
215.0837989,3507.246377,hcp,Sinmyo (2019),Fe foil,Unknown,"fcc, hcp","Dewaele (2006), Tsujino (2013)",Ar,
218.4357542,3550.724638,hcp,Sinmyo (2019),Fe foil,Unknown,"fcc, hcp","Dewaele (2006), Tsujino (2013)",Ar,
217.877095,3536.231884,hcp,Sinmyo (2019),Fe foil,Unknown,"fcc, hcp","Dewaele (2006), Tsujino (2013)",Ar,
214.5251397,3449.275362,hcp,Sinmyo (2019),Fe foil,Unknown,"fcc, hcp","Dewaele (2006), Tsujino (2013)",Ar,
217.877095,3492.753623,hcp,Sinmyo (2019),Fe foil,Unknown,"fcc, hcp","Dewaele (2006), Tsujino (2013)",Ar,
217.3184358,3463.768116,hcp,Sinmyo (2019),Fe foil,Unknown,"fcc, hcp","Dewaele (2006), Tsujino (2013)",Ar,
217.3184358,3420.289855,hcp,Sinmyo (2019),Fe foil,Unknown,"fcc, hcp","Dewaele (2006), Tsujino (2013)",Ar,
216.7597765,3405.797101,hcp,Sinmyo (2019),Fe foil,Unknown,"fcc, hcp","Dewaele (2006), Tsujino (2013)",Ar,
216.2011173,3333.333333,hcp,Sinmyo (2019),Fe foil,Unknown,"fcc, hcp","Dewaele (2006), Tsujino (2013)",Ar,
212.849162,3289.855072,hcp,Sinmyo (2019),Fe foil,Unknown,"fcc, hcp","Dewaele (2006), Tsujino (2013)",Ar,
215.6424581,3275.362319,hcp,Sinmyo (2019),Fe foil,Unknown,"fcc, hcp","Dewaele (2006), Tsujino (2013)",Ar,
212.2905028,3246.376812,hcp,Sinmyo (2019),Fe foil,Unknown,"fcc, hcp","Dewaele (2006), Tsujino (2013)",Ar,
215.6424581,3260.869565,hcp,Sinmyo (2019),Fe foil,Unknown,"fcc, hcp","Dewaele (2006), Tsujino (2013)",Ar,
211.7318436,3188.405797,hcp,Sinmyo (2019),Fe foil,Unknown,"fcc, hcp","Dewaele (2006), Tsujino (2013)",Ar,
214.5251397,3202.898551,hcp,Sinmyo (2019),Fe foil,Unknown,"fcc, hcp","Dewaele (2006), Tsujino (2013)",Ar,
214.5251397,3188.405797,hcp,Sinmyo (2019),Fe foil,Unknown,"fcc, hcp","Dewaele (2006), Tsujino (2013)",Ar,
211.7318436,3159.42029,hcp,Sinmyo (2019),Fe foil,Unknown,"fcc, hcp","Dewaele (2006), Tsujino (2013)",Ar,
214.5251397,3130.434783,hcp,Sinmyo (2019),Fe foil,Unknown,"fcc, hcp","Dewaele (2006), Tsujino (2013)",Ar,
211.7318436,3086.956522,hcp,Sinmyo (2019),Fe foil,Unknown,"fcc, hcp","Dewaele (2006), Tsujino (2013)",Ar,
214.5251397,3115.942029,hcp,Sinmyo (2019),Fe foil,Unknown,"fcc, hcp","Dewaele (2006), Tsujino (2013)",Ar,
214.5251397,3101.449275,hcp,Sinmyo (2019),Fe foil,Unknown,"fcc, hcp","Dewaele (2006), Tsujino (2013)",Ar,
213.4078212,3043.478261,hcp,Sinmyo (2019),Fe foil,Unknown,"fcc, hcp","Dewaele (2006), Tsujino (2013)",Ar,
210.0558659,2971.014493,hcp,Sinmyo (2019),Fe foil,Unknown,"fcc, hcp","Dewaele (2006), Tsujino (2013)",Ar,
212.849162,2971.014493,hcp,Sinmyo (2019),Fe foil,Unknown,"fcc, hcp","Dewaele (2006), Tsujino (2013)",Ar,
212.849162,2956.521739,hcp,Sinmyo (2019),Fe foil,Unknown,"fcc, hcp","Dewaele (2006), Tsujino (2013)",Ar,
212.849162,2927.536232,hcp,Sinmyo (2019),Fe foil,Unknown,"fcc, hcp","Dewaele (2006), Tsujino (2013)",Ar,
212.2905028,2898.550725,hcp,Sinmyo (2019),Fe foil,Unknown,"fcc, hcp","Dewaele (2006), Tsujino (2013)",Ar,
208.9385475,2884.057971,hcp,Sinmyo (2019),Fe foil,Unknown,"fcc, hcp","Dewaele (2006), Tsujino (2013)",Ar,
211.7318436,2840.57971,hcp,Sinmyo (2019),Fe foil,Unknown,"fcc, hcp","Dewaele (2006), Tsujino (2013)",Ar,
207.8212291,2768.115942,hcp,Sinmyo (2019),Fe foil,Unknown,"fcc, hcp","Dewaele (2006), Tsujino (2013)",Ar,
211.1731844,2811.594203,hcp,Sinmyo (2019),Fe foil,Unknown,"fcc, hcp","Dewaele (2006), Tsujino (2013)",Ar,
210.6145251,2768.115942,hcp,Sinmyo (2019),Fe foil,Unknown,"fcc, hcp","Dewaele (2006), Tsujino (2013)",Ar,
210.6145251,2724.637681,hcp,Sinmyo (2019),Fe foil,Unknown,"fcc, hcp","Dewaele (2006), Tsujino (2013)",Ar,
210.0558659,2710.144928,hcp,Sinmyo (2019),Fe foil,Unknown,"fcc, hcp","Dewaele (2006), Tsujino (2013)",Ar,
210.0558659,2695.652174,hcp,Sinmyo (2019),Fe foil,Unknown,"fcc, hcp","Dewaele (2006), Tsujino (2013)",Ar,
209.4972067,2637.681159,hcp,Sinmyo (2019),Fe foil,Unknown,"fcc, hcp","Dewaele (2006), Tsujino (2013)",Ar,
208.3798883,2521.73913,hcp,Sinmyo (2019),Fe foil,Unknown,"fcc, hcp","Dewaele (2006), Tsujino (2013)",Ar,
207.8212291,2449.275362,hcp,Sinmyo (2019),Fe foil,Unknown,"fcc, hcp","Dewaele (2006), Tsujino (2013)",Ar,
207.2625698,2434.782609,hcp,Sinmyo (2019),Fe foil,Unknown,"fcc, hcp","Dewaele (2006), Tsujino (2013)",Ar,
206.7039106,2362.318841,hcp,Sinmyo (2019),Fe foil,Unknown,"fcc, hcp","Dewaele (2006), Tsujino (2013)",Ar,
206.1452514,2260.869565,hcp,Sinmyo (2019),Fe foil,Unknown,"fcc, hcp","Dewaele (2006), Tsujino (2013)",Ar,
205.5865922,2246.376812,hcp,Sinmyo (2019),Fe foil,Unknown,"fcc, hcp","Dewaele (2006), Tsujino (2013)",Ar,
186.5921788,1492.753623,hcp,Sinmyo (2019),Fe foil,Unknown,"fcc, hcp","Dewaele (2006), Tsujino (2013)",Ar,
186.0335196,1463.768116,hcp,Sinmyo (2019),Fe foil,Unknown,"fcc, hcp","Dewaele (2006), Tsujino (2013)",Ar,
188.8268156,1710.144928,hcp,Sinmyo (2019),Fe foil,Unknown,"fcc, hcp","Dewaele (2006), Tsujino (2013)",Ar,
189.3854749,1811.594203,hcp,Sinmyo (2019),Fe foil,Unknown,"fcc, hcp","Dewaele (2006), Tsujino (2013)",Ar,
189.3854749,1956.521739,hcp,Sinmyo (2019),Fe foil,Unknown,"fcc, hcp","Dewaele (2006), Tsujino (2013)",Ar,
191.0614525,1942.028986,hcp,Sinmyo (2019),Fe foil,Unknown,"fcc, hcp","Dewaele (2006), Tsujino (2013)",Ar,
191.6201117,2043.478261,hcp,Sinmyo (2019),Fe foil,Unknown,"fcc, hcp","Dewaele (2006), Tsujino (2013)",Ar,
190.5027933,2057.971014,hcp,Sinmyo (2019),Fe foil,Unknown,"fcc, hcp","Dewaele (2006), Tsujino (2013)",Ar,
191.0614525,2101.449275,hcp,Sinmyo (2019),Fe foil,Unknown,"fcc, hcp","Dewaele (2006), Tsujino (2013)",Ar,
191.6201117,2159.42029,hcp,Sinmyo (2019),Fe foil,Unknown,"fcc, hcp","Dewaele (2006), Tsujino (2013)",Ar,
191.6201117,2188.405797,hcp,Sinmyo (2019),Fe foil,Unknown,"fcc, hcp","Dewaele (2006), Tsujino (2013)",Ar,
194.972067,2217.391304,hcp,Sinmyo (2019),Fe foil,Unknown,"fcc, hcp","Dewaele (2006), Tsujino (2013)",Ar,
192.1787709,2260.869565,hcp,Sinmyo (2019),Fe foil,Unknown,"fcc, hcp","Dewaele (2006), Tsujino (2013)",Ar,
195.5307263,2231.884058,hcp,Sinmyo (2019),Fe foil,Unknown,"fcc, hcp","Dewaele (2006), Tsujino (2013)",Ar,
195.5307263,2260.869565,hcp,Sinmyo (2019),Fe foil,Unknown,"fcc, hcp","Dewaele (2006), Tsujino (2013)",Ar,
193.2960894,2347.826087,hcp,Sinmyo (2019),Fe foil,Unknown,"fcc, hcp","Dewaele (2006), Tsujino (2013)",Ar,
192.7374302,2304.347826,hcp,Sinmyo (2019),Fe foil,Unknown,"fcc, hcp","Dewaele (2006), Tsujino (2013)",Ar,
196.0893855,2304.347826,hcp,Sinmyo (2019),Fe foil,Unknown,"fcc, hcp","Dewaele (2006), Tsujino (2013)",Ar,
196.6480447,2347.826087,hcp,Sinmyo (2019),Fe foil,Unknown,"fcc, hcp","Dewaele (2006), Tsujino (2013)",Ar,
196.6480447,2391.304348,hcp,Sinmyo (2019),Fe foil,Unknown,"fcc, hcp","Dewaele (2006), Tsujino (2013)",Ar,
197.2067039,2420.289855,hcp,Sinmyo (2019),Fe foil,Unknown,"fcc, hcp","Dewaele (2006), Tsujino (2013)",Ar,
197.7653631,2463.768116,hcp,Sinmyo (2019),Fe foil,Unknown,"fcc, hcp","Dewaele (2006), Tsujino (2013)",Ar,
197.7653631,2507.246377,hcp,Sinmyo (2019),Fe foil,Unknown,"fcc, hcp","Dewaele (2006), Tsujino (2013)",Ar,
198.3240223,2536.231884,hcp,Sinmyo (2019),Fe foil,Unknown,"fcc, hcp","Dewaele (2006), Tsujino (2013)",Ar,
198.3240223,2565.217391,hcp,Sinmyo (2019),Fe foil,Unknown,"fcc, hcp","Dewaele (2006), Tsujino (2013)",Ar,
198.8826816,2594.202899,hcp,Sinmyo (2019),Fe foil,Unknown,"fcc, hcp","Dewaele (2006), Tsujino (2013)",Ar,
198.8826816,2608.695652,hcp,Sinmyo (2019),Fe foil,Unknown,"fcc, hcp","Dewaele (2006), Tsujino (2013)",Ar,
198.8826816,2652.173913,hcp,Sinmyo (2019),Fe foil,Unknown,"fcc, hcp","Dewaele (2006), Tsujino (2013)",Ar,
199.4413408,2637.681159,hcp,Sinmyo (2019),Fe foil,Unknown,"fcc, hcp","Dewaele (2006), Tsujino (2013)",Ar,
199.4413408,2666.666667,hcp,Sinmyo (2019),Fe foil,Unknown,"fcc, hcp","Dewaele (2006), Tsujino (2013)",Ar,
200,2695.652174,hcp,Sinmyo (2019),Fe foil,Unknown,"fcc, hcp","Dewaele (2006), Tsujino (2013)",Ar,
200,2739.130435,hcp,Sinmyo (2019),Fe foil,Unknown,"fcc, hcp","Dewaele (2006), Tsujino (2013)",Ar,
200.5586592,2797.101449,hcp,Sinmyo (2019),Fe foil,Unknown,"fcc, hcp","Dewaele (2006), Tsujino (2013)",Ar,
200.5586592,2826.086957,hcp,Sinmyo (2019),Fe foil,Unknown,"fcc, hcp","Dewaele (2006), Tsujino (2013)",Ar,
201.6759777,2898.550725,hcp,Sinmyo (2019),Fe foil,Unknown,"fcc, hcp","Dewaele (2006), Tsujino (2013)",Ar,
202.2346369,2942.028986,hcp,Sinmyo (2019),Fe foil,Unknown,"fcc, hcp","Dewaele (2006), Tsujino (2013)",Ar,
194.4134078,2463.768116,hcp,Sinmyo (2019),Fe foil,Unknown,"fcc, hcp","Dewaele (2006), Tsujino (2013)",Ar,
194.4134078,2492.753623,hcp,Sinmyo (2019),Fe foil,Unknown,"fcc, hcp","Dewaele (2006), Tsujino (2013)",Ar,
195.5307263,2550.724638,hcp,Sinmyo (2019),Fe foil,Unknown,"fcc, hcp","Dewaele (2006), Tsujino (2013)",Ar,
194.4134078,2478.26087,hcp,Sinmyo (2019),Fe foil,Unknown,"fcc, hcp","Dewaele (2006), Tsujino (2013)",Ar,
195.5307263,2579.710145,hcp,Sinmyo (2019),Fe foil,Unknown,"fcc, hcp","Dewaele (2006), Tsujino (2013)",Ar,
196.0893855,2637.681159,hcp,Sinmyo (2019),Fe foil,Unknown,"fcc, hcp","Dewaele (2006), Tsujino (2013)",Ar,
197.2067039,2710.144928,hcp,Sinmyo (2019),Fe foil,Unknown,"fcc, hcp","Dewaele (2006), Tsujino (2013)",Ar,
197.7653631,2753.623188,hcp,Sinmyo (2019),Fe foil,Unknown,"fcc, hcp","Dewaele (2006), Tsujino (2013)",Ar,
197.7653631,2782.608696,hcp,Sinmyo (2019),Fe foil,Unknown,"fcc, hcp","Dewaele (2006), Tsujino (2013)",Ar,
197.7653631,2826.086957,hcp,Sinmyo (2019),Fe foil,Unknown,"fcc, hcp","Dewaele (2006), Tsujino (2013)",Ar,
198.3240223,2884.057971,hcp,Sinmyo (2019),Fe foil,Unknown,"fcc, hcp","Dewaele (2006), Tsujino (2013)",Ar,
198.8826816,2927.536232,hcp,Sinmyo (2019),Fe foil,Unknown,"fcc, hcp","Dewaele (2006), Tsujino (2013)",Ar,
199.4413408,3000,hcp,Sinmyo (2019),Fe foil,Unknown,"fcc, hcp","Dewaele (2006), Tsujino (2013)",Ar,
200,3028.985507,hcp,Sinmyo (2019),Fe foil,Unknown,"fcc, hcp","Dewaele (2006), Tsujino (2013)",Ar,
202.2346369,2985.507246,hcp,Sinmyo (2019),Fe foil,Unknown,"fcc, hcp","Dewaele (2006), Tsujino (2013)",Ar,
202.2346369,3014.492754,hcp,Sinmyo (2019),Fe foil,Unknown,"fcc, hcp","Dewaele (2006), Tsujino (2013)",Ar,
203.3519553,3043.478261,hcp,Sinmyo (2019),Fe foil,Unknown,"fcc, hcp","Dewaele (2006), Tsujino (2013)",Ar,
203.9106145,3086.956522,hcp,Sinmyo (2019),Fe foil,Unknown,"fcc, hcp","Dewaele (2006), Tsujino (2013)",Ar,
203.9106145,3115.942029,hcp,Sinmyo (2019),Fe foil,Unknown,"fcc, hcp","Dewaele (2006), Tsujino (2013)",Ar,
204.4692737,3159.42029,hcp,Sinmyo (2019),Fe foil,Unknown,"fcc, hcp","Dewaele (2006), Tsujino (2013)",Ar,
204.4692737,3202.898551,hcp,Sinmyo (2019),Fe foil,Unknown,"fcc, hcp","Dewaele (2006), Tsujino (2013)",Ar,
201.6759777,3101.449275,hcp,Sinmyo (2019),Fe foil,Unknown,"fcc, hcp","Dewaele (2006), Tsujino (2013)",Ar,
201.1173184,3188.405797,hcp,Sinmyo (2019),Fe foil,Unknown,"fcc, hcp","Dewaele (2006), Tsujino (2013)",Ar,
201.6759777,3231.884058,hcp,Sinmyo (2019),Fe foil,Unknown,"fcc, hcp","Dewaele (2006), Tsujino (2013)",Ar,
202.2346369,3275.362319,hcp,Sinmyo (2019),Fe foil,Unknown,"fcc, hcp","Dewaele (2006), Tsujino (2013)",Ar,
202.2346369,3304.347826,hcp,Sinmyo (2019),Fe foil,Unknown,"fcc, hcp","Dewaele (2006), Tsujino (2013)",Ar,
205.027933,3275.362319,hcp,Sinmyo (2019),Fe foil,Unknown,"fcc, hcp","Dewaele (2006), Tsujino (2013)",Ar,
206.1452514,3376.811594,hcp,Sinmyo (2019),Fe foil,Unknown,"fcc, hcp","Dewaele (2006), Tsujino (2013)",Ar,
206.1452514,3391.304348,hcp,Sinmyo (2019),Fe foil,Unknown,"fcc, hcp","Dewaele (2006), Tsujino (2013)",Ar,
206.7039106,3434.782609,hcp,Sinmyo (2019),Fe foil,Unknown,"fcc, hcp","Dewaele (2006), Tsujino (2013)",Ar,
206.7039106,3405.797101,hcp,Sinmyo (2019),Fe foil,Unknown,"fcc, hcp","Dewaele (2006), Tsujino (2013)",Ar,
203.9106145,3391.304348,hcp,Sinmyo (2019),Fe foil,Unknown,"fcc, hcp","Dewaele (2006), Tsujino (2013)",Ar,
203.9106145,3420.289855,hcp,Sinmyo (2019),Fe foil,Unknown,"fcc, hcp","Dewaele (2006), Tsujino (2013)",Ar,
203.3519553,3434.782609,hcp,Sinmyo (2019),Fe foil,Unknown,"fcc, hcp","Dewaele (2006), Tsujino (2013)",Ar,
204.4692737,3507.246377,hcp,Sinmyo (2019),Fe foil,Unknown,"fcc, hcp","Dewaele (2006), Tsujino (2013)",Ar,
207.2625698,3521.73913,hcp,Sinmyo (2019),Fe foil,Unknown,"fcc, hcp","Dewaele (2006), Tsujino (2013)",Ar,
207.8212291,3565.217391,hcp,Sinmyo (2019),Fe foil,Unknown,"fcc, hcp","Dewaele (2006), Tsujino (2013)",Ar,
208.3798883,3623.188406,hcp,Sinmyo (2019),Fe foil,Unknown,"fcc, hcp","Dewaele (2006), Tsujino (2013)",Ar,
205.027933,3565.217391,hcp,Sinmyo (2019),Fe foil,Unknown,"fcc, hcp","Dewaele (2006), Tsujino (2013)",Ar,
206.1452514,3652.173913,hcp,Sinmyo (2019),Fe foil,Unknown,"fcc, hcp","Dewaele (2006), Tsujino (2013)",Ar,
206.1452514,3681.15942,hcp,Sinmyo (2019),Fe foil,Unknown,"fcc, hcp","Dewaele (2006), Tsujino (2013)",Ar,
208.9385475,3681.15942,hcp,Sinmyo (2019),Fe foil,Unknown,"fcc, hcp","Dewaele (2006), Tsujino (2013)",Ar,
209.4972067,3695.652174,hcp,Sinmyo (2019),Fe foil,Unknown,"fcc, hcp","Dewaele (2006), Tsujino (2013)",Ar,
209.4972067,3724.637681,hcp,Sinmyo (2019),Fe foil,Unknown,"fcc, hcp","Dewaele (2006), Tsujino (2013)",Ar,
210.0558659,3753.623188,hcp,Sinmyo (2019),Fe foil,Unknown,"fcc, hcp","Dewaele (2006), Tsujino (2013)",Ar,
207.2625698,3797.101449,hcp,Sinmyo (2019),Fe foil,Unknown,"fcc, hcp","Dewaele (2006), Tsujino (2013)",Ar,
210.0558659,3797.101449,hcp,Sinmyo (2019),Fe foil,Unknown,"fcc, hcp","Dewaele (2006), Tsujino (2013)",Ar,
210.0558659,3826.086957,hcp,Sinmyo (2019),Fe foil,Unknown,"fcc, hcp","Dewaele (2006), Tsujino (2013)",Ar,
