Repository: dong2j/HP-PEDPM

## High Pressure Phase Equilibria Database for Planetary Materials (HP-PEDPM)

### Dataset Description

This data set presents the experimental data available in the literature on Fe, MgO, SiO2, and MgSiO3. While we have tried to include as much literature data as possible, the database may not be complete due to the large number of publications on these materials. This provisional version will be updated regularly as new data or previously overlooked literature becomes available. The latest version of the database is 2025verFeb11. A benchmark code to reproduce the phase diagrams (Figure 8) is now included. Since the associated data is too large for GitHub, it is hosted on Zenodo.

File: 2024verJul21/SiO2.csv (part 2 of 4)
Pressure,Temperature,Phase,Author,Starting material,Heating time,Pressure scale,EoS,Pressure medium,Notes,,,,,,,,,
139.8,1660,Seifertite,Sun (2019),Silica glass,30 min,NaCl,Fei (2007),NaCl,,,,,,,,,,
134.7,3030,Seifertite,Sun (2019),Silica glass,30 min,NaCl,Fei (2007),NaCl,,,,,,,,,,
135.9,2700,Seifertite,Sun (2019),Silica glass,30 min,NaCl,Fei (2007),NaCl,,,,,,,,,,
132.0825516,1952.755906,Seifertite,Sun (2019),Silica glass,30 min,NaCl,Fei (2007),NaCl,,,,,,,,,,
132.7579737,1748.031496,Seifertite,Sun (2019),Silica glass,30 min,NaCl,Fei (2007),NaCl,,,,,,,,,,
132.532833,1653.543307,Seifertite,Sun (2019),Silica glass,30 min,NaCl,Fei (2007),NaCl,,,,,,,,,,
132.0825516,1574.80315,Seifertite,Sun (2019),Silica glass,30 min,NaCl,Fei (2007),NaCl,,,,,,,,,,
135.0093809,1606.299213,Seifertite,Sun (2019),Silica glass,30 min,NaCl,Fei (2007),NaCl,,,,,,,,,,
132.0825516,1401.574803,Seifertite,Sun (2019),Silica glass,30 min,NaCl,Fei (2007),NaCl,,,,,,,,,,
132.0825516,1338.582677,Seifertite,Sun (2019),Silica glass,30 min,NaCl,Fei (2007),NaCl,,,,,,,,,,
134.108818,1338.582677,Seifertite,Sun (2019),Silica glass,30 min,NaCl,Fei (2007),NaCl,,,,,,,,,,
135.1219512,1307.086614,Seifertite,Sun (2019),Silica glass,30 min,NaCl,Fei (2007),NaCl,,,,,,,,,,
137.1482176,1803.149606,Seifertite,Sun (2019),Silica glass,30 min,NaCl,Fei (2007),NaCl,,,,,,,,,,
133.3208255,2023.622047,Seifertite,Sun (2019),Silica glass,30 min,NaCl,Fei (2007),NaCl,,,,,,,,,,
134.3339587,2157.480315,Seifertite,Sun (2019),Silica glass,30 min,NaCl,Fei (2007),NaCl,,,,,,,,,,
140.0750469,1905.511811,Seifertite,Sun (2019),Silica glass,30 min,NaCl,Fei (2007),NaCl,,,,,,,,,,
140.0750469,2007.874016,Seifertite,Sun (2019),Silica glass,30 min,NaCl,Fei (2007),NaCl,,,,,,,,,,
140.0750469,2251.968504,Seifertite,Sun (2019),Silica glass,30 min,NaCl,Fei (2007),NaCl,,,,,,,,,,
139.0619137,2354.330709,Seifertite,Sun (2019),Silica glass,30 min,NaCl,Fei (2007),NaCl,,,,,,,,,,
144.0150094,2283.464567,Seifertite,Sun (2019),Silica glass,30 min,NaCl,Fei (2007),NaCl,,,,,,,,,,
141.5384615,2370.07874,Seifertite,Sun (2019),Silica glass,30 min,NaCl,Fei (2007),NaCl,,,,,,,,,,
141.8761726,2472.440945,Seifertite,Sun (2019),Silica glass,30 min,NaCl,Fei (2007),NaCl,,,,,,,,,,
141.0881801,2543.307087,Seifertite,Sun (2019),Silica glass,30 min,NaCl,Fei (2007),NaCl,,,,,,,,,,
142.1013133,2574.80315,Seifertite,Sun (2019),Silica glass,30 min,NaCl,Fei (2007),NaCl,,,,,,,,,,
143.0018762,2700.787402,Seifertite,Sun (2019),Silica glass,30 min,NaCl,Fei (2007),NaCl,,,,,,,,,,
141.0881801,2732.283465,Seifertite,Sun (2019),Silica glass,30 min,NaCl,Fei (2007),NaCl,,,,,,,,,,
142.1013133,2874.015748,Seifertite,Sun (2019),Silica glass,30 min,NaCl,Fei (2007),NaCl,,,,,,,,,,
108.1050657,2196.850394,Mix (CaCl2-like + Seifertite) ,Sun (2019),Silica glass,30 min,NaCl,Fei (2007),NaCl,,,,,,,,,,
110.0187617,2330.708661,Mix (CaCl2-like + Seifertite) ,Sun (2019),Silica glass,30 min,NaCl,Fei (2007),NaCl,,,,,,,,,,
111.0318949,2472.440945,Mix (CaCl2-like + Seifertite) ,Sun (2019),Silica glass,30 min,NaCl,Fei (2007),NaCl,,,,,,,,,,
112.0450281,2401.574803,Mix (CaCl2-like + Seifertite) ,Sun (2019),Silica glass,30 min,NaCl,Fei (2007),NaCl,,,,,,,,,,
112.0450281,2346.456693,Mix (CaCl2-like + Seifertite) ,Sun (2019),Silica glass,30 min,NaCl,Fei (2007),NaCl,,,,,,,,,,
113.0581614,2338.582677,Mix (CaCl2-like + Seifertite) ,Sun (2019),Silica glass,30 min,NaCl,Fei (2007),NaCl,,,,,,,,,,
113.0581614,2291.338583,Mix (CaCl2-like + Seifertite) ,Sun (2019),Silica glass,30 min,NaCl,Fei (2007),NaCl,,,,,,,,,,
110.1313321,2000,Mix (CaCl2-like + Seifertite) ,Sun (2019),Silica glass,30 min,NaCl,Fei (2007),NaCl,,,,,,,,,,
114.0712946,2141.732283,Mix (CaCl2-like + Seifertite) ,Sun (2019),Silica glass,30 min,NaCl,Fei (2007),NaCl,,,,,,,,,,
115.0844278,2393.700787,Mix (CaCl2-like + Seifertite) ,Sun (2019),Silica glass,30 min,NaCl,Fei (2007),NaCl,,,,,,,,,,
117.1106942,2637.795276,Mix (CaCl2-like + Seifertite) ,Sun (2019),Silica glass,30 min,NaCl,Fei (2007),NaCl,,,,,,,,,,
117.1106942,2448.818898,Mix (CaCl2-like + Seifertite) ,Sun (2019),Silica glass,30 min,NaCl,Fei (2007),NaCl,,,,,,,,,,
112.0450281,2740.15748,Mix (CaCl2-like + Seifertite) ,Sun (2019),Silica glass,30 min,NaCl,Fei (2007),NaCl,,,,,,,,,,
113.0581614,3007.874016,Mix (CaCl2-like + Seifertite) ,Sun (2019),Silica glass,30 min,NaCl,Fei (2007),NaCl,,,,,,,,,,
117.1106942,3007.874016,Mix (CaCl2-like + Seifertite) ,Sun (2019),Silica glass,30 min,NaCl,Fei (2007),NaCl,,,,,,,,,,
112.0450281,3244.094488,Mix (CaCl2-like + Seifertite) ,Sun (2019),Silica glass,30 min,NaCl,Fei (2007),NaCl,,,,,,,,,,
113.0581614,3409.448819,Mix (CaCl2-like + Seifertite) ,Sun (2019),Silica glass,30 min,NaCl,Fei (2007),NaCl,,,,,,,,,,
114.0712946,3606.299213,Mix (CaCl2-like + Seifertite) ,Sun (2019),Silica glass,30 min,NaCl,Fei (2007),NaCl,,,,,,,,,,
120.0375235,2496.062992,Mix (CaCl2-like + Seifertite) ,Sun (2019),Silica glass,30 min,NaCl,Fei (2007),NaCl,,,,,,,,,,
119.587242,2401.574803,Mix (CaCl2-like + Seifertite) ,Sun (2019),Silica glass,30 min,NaCl,Fei (2007),NaCl,,,,,,,,,,
124.0900563,2133.858268,Mix (CaCl2-like + Seifertite) ,Sun (2019),Silica glass,30 min,NaCl,Fei (2007),NaCl,,,,,,,,,,
124.9906191,2251.968504,Mix (CaCl2-like + Seifertite) ,Sun (2019),Silica glass,30 min,NaCl,Fei (2007),NaCl,,,,,,,,,,
125.2157598,2354.330709,Mix (CaCl2-like + Seifertite) ,Sun (2019),Silica glass,30 min,NaCl,Fei (2007),NaCl,,,,,,,,,,
137.0356473,3299.212598,Mix (CaCl2-like + Seifertite) ,Sun (2019),Silica glass,30 min,NaCl,Fei (2007),NaCl,,,,,,,,,,
134.108818,3007.874016,Mix (CaCl2-like + Seifertite) ,Sun (2019),Silica glass,30 min,NaCl,Fei (2007),NaCl,,,,,,,,,,
137.0356473,2905.511811,Mix (CaCl2-like + Seifertite) ,Sun (2019),Silica glass,30 min,NaCl,Fei (2007),NaCl,,,,,,,,,,
134.8968105,2874.015748,Mix (CaCl2-like + Seifertite) ,Sun (2019),Silica glass,30 min,NaCl,Fei (2007),NaCl,,,,,,,,,,
137.0356473,2811.023622,Mix (CaCl2-like + Seifertite) ,Sun (2019),Silica glass,30 min,NaCl,Fei (2007),NaCl,,,,,,,,,,
135.2345216,2811.023622,Mix (CaCl2-like + Seifertite) ,Sun (2019),Silica glass,30 min,NaCl,Fei (2007),NaCl,,,,,,,,,,
135.0093809,2700.787402,Mix (CaCl2-like + Seifertite) ,Sun (2019),Silica glass,30 min,NaCl,Fei (2007),NaCl,,,,,,,,,,
136.6979362,2653.543307,Mix (CaCl2-like + Seifertite) ,Sun (2019),Silica glass,30 min,NaCl,Fei (2007),NaCl,,,,,,,,,,
133.9962477,2503.937008,Mix (CaCl2-like + Seifertite) ,Sun (2019),Silica glass,30 min,NaCl,Fei (2007),NaCl,,,,,,,,,,
129.2682927,2803.149606,Mix (CaCl2-like + Seifertite) ,Sun (2019),Silica glass,30 min,NaCl,Fei (2007),NaCl,,,,,,,,,,
128.0300188,2653.543307,Mix (CaCl2-like + Seifertite) ,Sun (2019),Silica glass,30 min,NaCl,Fei (2007),NaCl,,,,,,,,,,
127.467167,2110.23622,Mix (CaCl2-like + Seifertite) ,Sun (2019),Silica glass,30 min,NaCl,Fei (2007),NaCl,,,,,,,,,,
127.467167,2496.062992,Mix (CaCl2-like + Seifertite) ,Sun (2019),Silica glass,30 min,NaCl,Fei (2007),NaCl,,,,,,,,,,
130.619137,2503.937008,Mix (CaCl2-like + Seifertite) ,Sun (2019),Silica glass,30 min,NaCl,Fei (2007),NaCl,,,,,,,,,,
130.619137,2401.574803,Mix (CaCl2-like + Seifertite) ,Sun (2019),Silica glass,30 min,NaCl,Fei (2007),NaCl,,,,,,,,,,
129.6060038,2417.322835,Mix (CaCl2-like + Seifertite) ,Sun (2019),Silica glass,30 min,NaCl,Fei (2007),NaCl,,,,,,,,,,
127.9174484,2377.952756,Mix (CaCl2-like + Seifertite) ,Sun (2019),Silica glass,30 min,NaCl,Fei (2007),NaCl,,,,,,,,,,
127.1294559,2299.212598,Mix (CaCl2-like + Seifertite) ,Sun (2019),Silica glass,30 min,NaCl,Fei (2007),NaCl,,,,,,,,,,
130.1688555,2228.346457,Mix (CaCl2-like + Seifertite) ,Sun (2019),Silica glass,30 min,NaCl,Fei (2007),NaCl,,,,,,,,,,
130.1688555,2307.086614,Mix (CaCl2-like + Seifertite) ,Sun (2019),Silica glass,30 min,NaCl,Fei (2007),NaCl,,,,,,,,,,
129.8311445,2149.606299,Mix (CaCl2-like + Seifertite) ,Sun (2019),Silica glass,30 min,NaCl,Fei (2007),NaCl,,,,,,,,,,
127.804878,2196.850394,Mix (CaCl2-like + Seifertite) ,Sun (2019),Silica glass,30 min,NaCl,Fei (2007),NaCl,,,,,,,,,,
127.2420263,2409.448819,Mix (CaCl2-like + Seifertite) ,Sun (2019),Silica glass,30 min,NaCl,Fei (2007),NaCl,,,,,,,,,,
126.7917448,2456.692913,Mix (CaCl2-like + Seifertite) ,Sun (2019),Silica glass,30 min,NaCl,Fei (2007),NaCl,,,,,,,,,,
127.6923077,2346.456693,Mix (CaCl2-like + Seifertite) ,Sun (2019),Silica glass,30 min,NaCl,Fei (2007),NaCl,,,,,,,,,,
126.6791745,2314.96063,Mix (CaCl2-like + Seifertite) ,Sun (2019),Silica glass,30 min,NaCl,Fei (2007),NaCl,,,,,,,,,,
129.043152,2220.472441,Mix (CaCl2-like + Seifertite) ,Sun (2019),Silica glass,30 min,NaCl,Fei (2007),NaCl,,,,,,,,,,
129.7185741,2228.346457,Mix (CaCl2-like + Seifertite) ,Sun (2019),Silica glass,30 min,NaCl,Fei (2007),NaCl,,,,,,,,,,
129.4934334,2307.086614,Mix (CaCl2-like + Seifertite) ,Sun (2019),Silica glass,30 min,NaCl,Fei (2007),NaCl,,,,,,,,,,
130.0562852,2346.456693,Mix (CaCl2-like + Seifertite) ,Sun (2019),Silica glass,30 min,NaCl,Fei (2007),NaCl,,,,,,,,,,
128.5928705,2236.220472,Mix (CaCl2-like + Seifertite) ,Sun (2019),Silica glass,30 min,NaCl,Fei (2007),NaCl,,,,,,,,,,
128.8180113,2204.724409,Mix (CaCl2-like + Seifertite) ,Sun (2019),Silica glass,30 min,NaCl,Fei (2007),NaCl,,,,,,,,,,
127.5797373,2251.968504,Mix (CaCl2-like + Seifertite) ,Sun (2019),Silica glass,30 min,NaCl,Fei (2007),NaCl,,,,,,,,,,
130.3939962,2307.086614,Mix (CaCl2-like + Seifertite) ,Sun (2019),Silica glass,30 min,NaCl,Fei (2007),NaCl,,,,,,,,,,
101,2319.191919,CaCl2-like,Murakami (2003),Amorphous silica,1.5 h,Pt,Holmes (1989),No pressure medium,,,,,,,,,,
103.6,2452.525253,CaCl2-like,Murakami (2003),Amorphous silica,1.5 h,Pt,Holmes (1989),No pressure medium,,,,,,,,,,
113.4,2157.575758,CaCl2-like,Murakami (2003),Amorphous silica,2 h,Pt,Holmes (1989),No pressure medium,,,,,,,,,,
116.4,2319.191919,CaCl2-like,Murakami (2003),Amorphous silica,2 h,Pt,Holmes (1989),No pressure medium,,,,,,,,,,
123.8,2250.505051,Seifertite,Murakami (2003),Amorphous silica,3 h,Pt,Holmes (1989),No pressure medium,,,,,,,,,,
127.8,2501.010101,Seifertite,Murakami (2003),Amorphous silica,3 h ,Pt,Holmes (1989),No pressure medium,,,,,,,,,,
140.4,2101.010101,Seifertite,Murakami (2003),Amorphous silica,4.5 h,Pt,Holmes (1989),No pressure medium,,,,,,,,,,
151,2149.494949,Seifertite,Murakami (2003),Amorphous silica,4.5 h,Pt,Holmes (1989),No pressure medium,,,,,,,,,,
60.8988764,2557.324841,Mix (Stishovite + Seifertite),Dubrovinsky (2001),Cristobalite,Unknown,Pt,Unknown,Unknown,,,,,,,,,,
64.04494382,2238.853503,Mix (Stishovite + Seifertite),Dubrovinsky (2001),Cristobalite,Unknown,Pt,Unknown,Unknown,,,,,,,,,,
64.94382022,2022.292994,Mix (Stishovite + Seifertite),Dubrovinsky (2001),Cristobalite,Unknown,Pt,Unknown,Unknown,,,,,,,,,,
68.98876404,1748.407643,Mix (Stishovite + Seifertite),Dubrovinsky (2001),Cristobalite,Unknown,Pt,Unknown,Unknown,,,,,,,,,,
70.93632959,1665.605096,Mix (Stishovite + Seifertite),Dubrovinsky (2001),Cristobalite,Unknown,Pt,Unknown,Unknown,,,,,,,,,,
70.93632959,1436.305732,Mix (Stishovite + Seifertite),Dubrovinsky (2001),Cristobalite,Unknown,Pt,Unknown,Unknown,,,,,,,,,,
73.93258427,1410.828025,Mix (Stishovite + Seifertite),Dubrovinsky (2001),Cristobalite,Unknown,Pt,Unknown,Unknown,,,,,,,,,,
74.98127341,1143.312102,Mix (Stishovite + Seifertite),Dubrovinsky (2001),Cristobalite,Unknown,Pt,Unknown,Unknown,,,,,,,,,,
66.1423221,920.3821656,Mix (Stishovite + Seifertite),Dubrovinsky (2001),Cristobalite,Unknown,Pt,Unknown,Unknown,,,,,,,,,,
67.4906367,964.9681529,Mix (Stishovite + Seifertite),Dubrovinsky (2001),Cristobalite,Unknown,Pt,Unknown,Unknown,,,,,,,,,,
68.98876404,780.2547771,Mix (Stishovite + Seifertite),Dubrovinsky (2001),Cristobalite,Unknown,Pt,Unknown,Unknown,,,,,,,,,,
71.98501873,939.4904459,Mix (Stishovite + Seifertite),Dubrovinsky (2001),Cristobalite,Unknown,Pt,Unknown,Unknown,,,,,,,,,,
76.02996255,875.7961783,Mix (Stishovite + Seifertite),Dubrovinsky (2001),Cristobalite,Unknown,Pt,Unknown,Unknown,,,,,,,,,,
75.07352941,2014.925373,CaCl2-like,Shieh (2005),Stishovite,30 min,Pt,Holmes (1989),Ar,,,,,,,,,,
72.86764706,1843.283582,CaCl2-like,Shieh (2005),Stishovite,30 min,Pt,Holmes (1989),Ar,,,,,,,,,,
76.39705882,1791.044776,CaCl2-like,Shieh (2005),Stishovite,30 min,Pt,Holmes (1989),Ar,,,,,,,,,,
75.07352941,1746.268657,CaCl2-like,Shieh (2005),Stishovite,30 min,Pt,Holmes (1989),Ar,,,,,,,,,,
74.41176471,1805.970149,CaCl2-like,Shieh (2005),Stishovite,30 min,Pt,Holmes (1989),Ar,,,,,,,,,,
76.39705882,1776.119403,CaCl2-like,Shieh (2005),Stishovite,30 min,Pt,Holmes (1989),Ar,,,,,,,,,,
76.17647059,1626.865672,CaCl2-like,Shieh (2005),Stishovite,30 min,Pt,Holmes (1989),Ar,,,,,,,,,,
92.94117647,1634.328358,CaCl2-like,Shieh (2005),Stishovite,30 min,Pt,Holmes (1989),Ar,,,,,,,,,,
92.05882353,1455.223881,CaCl2-like,Shieh (2005),Stishovite,30 min,Pt,Holmes (1989),Ar,,,,,,,,,,
87.64705882,1402.985075,CaCl2-like,Shieh (2005),Stishovite,30 min,Pt,Holmes (1989),Ar,,,,,,,,,,
94.04411765,1880.597015,CaCl2-like,Shieh (2005),Stishovite,30 min,Pt,Holmes (1989),Ar,,,,,,,,,,
94.26470588,1940.298507,CaCl2-like,Shieh (2005),Stishovite,30 min,Pt,Holmes (1989),Ar,,,,,,,,,,
98.45588235,1940.298507,CaCl2-like,Shieh (2005),Stishovite,30 min,Pt,Holmes (1989),Ar,,,,,,,,,,
99.11764706,2029.850746,CaCl2-like,Shieh (2005),Stishovite,30 min,Pt,Holmes (1989),Ar,,,,,,,,,,
99.11764706,2059.701493,CaCl2-like,Shieh (2005),Stishovite,30 min,Pt,Holmes (1989),Ar,,,,,,,,,,
101.7647059,1977.61194,CaCl2-like,Shieh (2005),Stishovite,30 min,Pt,Holmes (1989),Ar,,,,,,,,,,
95.36764706,2216.41791,CaCl2-like,Shieh (2005),Stishovite,30 min,Pt,Holmes (1989),Ar,,,,,,,,,,
99.55882353,2246.268657,CaCl2-like,Shieh (2005),Stishovite,30 min,Pt,Holmes (1989),Ar,,,,,,,,,,
100.8823529,1716.41791,CaCl2-like,Shieh (2005),Stishovite,30 min,Pt,Holmes (1989),Ar,,,,,,,,,,
101.1029412,1626.865672,CaCl2-like,Shieh (2005),Stishovite,30 min,Pt,Holmes (1989),Ar,,,,,,,,,,
101.5441176,1529.850746,CaCl2-like,Shieh (2005),Stishovite,30 min,Pt,Holmes (1989),Ar,,,,,,,,,,
100.8823529,2447.761194,CaCl2-like,Shieh (2005),Stishovite,30 min,Pt,Holmes (1989),Ar,,,,,,,,,,
104.1911765,2485.074627,CaCl2-like,Shieh (2005),Stishovite,30 min,Pt,Holmes (1989),Ar,,,,,,,,,,
101.1029412,2776.119403,CaCl2-like,Shieh (2005),Stishovite,30 min,Pt,Holmes (1989),Ar,,,,,,,,,,
103.5294118,2970.149254,CaCl2-like,Shieh (2005),Stishovite,30 min,Pt,Holmes (1989),Ar,,,,,,,,,,
102.2058824,3052.238806,CaCl2-like,Shieh (2005),Stishovite,30 min,Pt,Holmes (1989),Ar,,,,,,,,,,
118.0882353,2447.761194,CaCl2-like,Shieh (2005),Stishovite,30 min,Pt,Holmes (1989),Ar,,,,,,,,,,
114.5588235,2119.402985,CaCl2-like,Shieh (2005),Stishovite,30 min,Pt,Holmes (1989),Ar,,,,,,,,,,
113.2352941,2067.164179,CaCl2-like,Shieh (2005),Stishovite,30 min,Pt,Holmes (1989),Ar,,,,,,,,,,
115,1880.597015,CaCl2-like,Shieh (2005),Stishovite,30 min,Pt,Holmes (1989),Ar,,,,,,,,,,
118.9705882,1701.492537,CaCl2-like,Shieh (2005),Stishovite,30 min,Pt,Holmes (1989),Ar,,,,,,,,,,
120.0735294,1604.477612,CaCl2-like,Shieh (2005),Stishovite,30 min,Pt,Holmes (1989),Ar,,,,,,,,,,
122.7205882,1820.895522,CaCl2-like,Shieh (2005),Stishovite,30 min,Pt,Holmes (1989),Ar,,,,,,,,,,
127.1323529,1723.880597,CaCl2-like,Shieh (2005),Stishovite,30 min,Pt,Holmes (1989),Ar,,,,,,,,,,
131.3235294,1768.656716,CaCl2-like,Shieh (2005),Stishovite,30 min,Pt,Holmes (1989),Ar,,,,,,,,,,
128.8970588,1843.283582,CaCl2-like,Shieh (2005),Stishovite,30 min,Pt,Holmes (1989),Ar,,,,,,,,,,
129.3382353,1910.447761,CaCl2-like,Shieh (2005),Stishovite,30 min,Pt,Holmes (1989),Ar,,,,,,,,,,
87.64705882,2417.910448,CaCl2-like,Shieh (2005),Cristobalite,30 min,Pt,Holmes (1989),Ar,,,,,,,,,,
85,2186.567164,CaCl2-like,Shieh (2005),Cristobalite,30 min,Pt,Holmes (1989),Ar,,,,,,,,,,
83.45588235,2104.477612,CaCl2-like,Shieh (2005),Cristobalite,30 min,Pt,Holmes (1989),Ar,,,,,,,,,,
78.82352941,1873.134328,CaCl2-like,Shieh (2005),Cristobalite,30 min,Pt,Holmes (1989),Ar,,,,,,,,,,
79.92647059,1753.731343,CaCl2-like,Shieh (2005),Cristobalite,30 min,Pt,Holmes (1989),Ar,,,,,,,,,,
81.69117647,1574.626866,CaCl2-like,Shieh (2005),Cristobalite,30 min,Pt,Holmes (1989),Ar,,,,,,,,,,
83.45588235,1388.059701,CaCl2-like,Shieh (2005),Cristobalite,30 min,Pt,Holmes (1989),Ar,,,,,,,,,,
100.8823529,1298.507463,CaCl2-like,Shieh (2005),Cristobalite,30 min,Pt,Holmes (1989),Ar,,,,,,,,,,
101.1029412,1343.283582,CaCl2-like,Shieh (2005),Cristobalite,30 min,Pt,Holmes (1989),Ar,,,,,,,,,,
101.3235294,1485.074627,CaCl2-like,Shieh (2005),Cristobalite,30 min,Pt,Holmes (1989),Ar,,,,,,,,,,
100.8823529,1582.089552,CaCl2-like,Shieh (2005),Cristobalite,30 min,Pt,Holmes (1989),Ar,,,,,,,,,,
106.6176471,1835.820896,CaCl2-like,Shieh (2005),Cristobalite,30 min,Pt,Holmes (1989),Ar,,,,,,,,,,
107.2794118,1940.298507,CaCl2-like,Shieh (2005),Cristobalite,30 min,Pt,Holmes (1989),Ar,,,,,,,,,,
108.3823529,1940.298507,CaCl2-like,Shieh (2005),Cristobalite,30 min,Pt,Holmes (1989),Ar,,,,,,,,,,
112.3529412,1626.865672,CaCl2-like,Shieh (2005),Cristobalite,30 min,Pt,Holmes (1989),Ar,,,,,,,,,,
112.3529412,1656.716418,CaCl2-like,Shieh (2005),Cristobalite,30 min,Pt,Holmes (1989),Ar,,,,,,,,,,
110.8088235,1716.41791,CaCl2-like,Shieh (2005),Cristobalite,30 min,Pt,Holmes (1989),Ar,,,,,,,,,,
110.8088235,1701.492537,CaCl2-like,Shieh (2005),Cristobalite,30 min,Pt,Holmes (1989),Ar,,,,,,,,,,
113.2352941,1776.119403,CaCl2-like,Shieh (2005),Cristobalite,30 min,Pt,Holmes (1989),Ar,,,,,,,,,,
86.98529412,1865.671642,CaCl2-like,Shieh (2005),Silica glass,30 min,Pt,Holmes (1989),Ar,,,,,,,,,,
85.44117647,1507.462687,CaCl2-like,Shieh (2005),Silica glass,30 min,Pt,Holmes (1989),Ar,,,,,,,,,,
87.20588235,1492.537313,CaCl2-like,Shieh (2005),Silica glass,30 min,Pt,Holmes (1989),Ar,,,,,,,,,,
91.83823529,1559.701493,CaCl2-like,Shieh (2005),Silica glass,30 min,Pt,Holmes (1989),Ar,,,,,,,,,,
91.39705882,1641.791045,CaCl2-like,Shieh (2005),Silica glass,30 min,Pt,Holmes (1989),Ar,,,,,,,,,,
91.61764706,1828.358209,CaCl2-like,Shieh (2005),Silica glass,30 min,Pt,Holmes (1989),Ar,,,,,,,,,,
91.39705882,1783.58209,CaCl2-like,Shieh (2005),Silica glass,30 min,Pt,Holmes (1989),Ar,,,,,,,,,,
92.27941176,1768.656716,CaCl2-like,Shieh (2005),Silica glass,30 min,Pt,Holmes (1989),Ar,,,,,,,,,,
91.17647059,1746.268657,CaCl2-like,Shieh (2005),Silica glass,30 min,Pt,Holmes (1989),Ar,,,,,,,,,,
91.61764706,1686.567164,CaCl2-like,Shieh (2005),Silica glass,30 min,Pt,Holmes (1989),Ar,,,,,,,,,,
9,773,Stishovite,Yagi & Akimoto (1976),Mallinckrodt silicic acid,15 min,NaCl,Decker (1971),"NaCl, amorphous boron, epoxy resin",There is only 1 instance in the paper where they note the heating time for an experiment: 15 min.,,,,,,,,,
9.55,973,Stishovite,Yagi & Akimoto (1976),Mallinckrodt silicic acid,15 min ,NaCl,Decker (1971),"NaCl, amorphous boron, epoxy resin","Out of lack of information, I assumed tat all of the experiments were heated for around 15 min.",,,,,,,,,
8.35,903,Coesite,Yagi & Akimoto (1976),Mallinckrodt silicic acid,15 min,NaCl,Decker (1971),"NaCl, amorphous boron, epoxy resin",They used cubic anvil and in-situ X-ray,,,,,,,,,
8.75,873,Mix (Coesite + Stishovite),Yagi & Akimoto (1976),Mallinckrodt silicic acid,15 min,NaCl,Decker (1971),"NaCl, amorphous boron, epoxy resin",,,,,,,,,,
8.95,973,Stishovite,Yagi & Akimoto (1976),Mallinckrodt silicic acid,15 min,NaCl,Decker (1971),"NaCl, amorphous boron, epoxy resin",,,,,,,,,,
7.9,973,Coesite,Yagi & Akimoto (1976),Mallinckrodt silicic acid,15 min,NaCl,Decker (1971),"NaCl, amorphous boron, epoxy resin",,,,,,,,,,
8.65,973,Coesite,Yagi & Akimoto (1976),Mallinckrodt silicic acid,15 min,NaCl,Decker (1971),"NaCl, amorphous boron, epoxy resin",,,,,,,,,,
8.15,1053,Coesite,Yagi & Akimoto (1976),Mallinckrodt silicic acid,15 min,NaCl,Decker (1971),"NaCl, amorphous boron, epoxy resin",,,,,,,,,,
9.3,973,Stishovite,Yagi & Akimoto (1976),Mallinckrodt silicic acid,15 min,NaCl,Decker (1971),"NaCl, amorphous boron, epoxy resin",,,,,,,,,,
9.1,1173,Stishovite,Yagi & Akimoto (1976),Mallinckrodt silicic acid,15 min,NaCl,Decker (1971),"NaCl, amorphous boron, epoxy resin",,,,,,,,,,
8.8,1073,Mix (Coesite + Stishovite),Yagi & Akimoto (1976),Mallinckrodt silicic acid,15 min,NaCl,Decker (1971),"NaCl, amorphous boron, epoxy resin",,,,,,,,,,
8.05,873,Coesite,Yagi & Akimoto (1976),Mallinckrodt silicic acid,15 min,NaCl,Decker (1971),"NaCl, amorphous boron, epoxy resin",,,,,,,,,,
9.8,1323,Stishovite,Yagi & Akimoto (1976),Mallinckrodt silicic acid,15 min,NaCl,Decker (1971),"NaCl, amorphous boron, epoxy resin",,,,,,,,,,
9.5,1273,Stishovite,Yagi & Akimoto (1976),Mallinckrodt silicic acid,15 min,NaCl,Decker (1971),"NaCl, amorphous boron, epoxy resin",,,,,,,,,,
9.3,1273,Stishovite,Yagi & Akimoto (1976),Mallinckrodt silicic acid,15 min,NaCl,Decker (1971),"NaCl, amorphous boron, epoxy resin",,,,,,,,,,
8.6,1323,Coesite,Yagi & Akimoto (1976),Mallinckrodt silicic acid,15 min,NaCl,Decker (1971),"NaCl, amorphous boron, epoxy resin",,,,,,,,,,
8.6,873,Coesite,Yagi & Akimoto (1976),Mallinckrodt silicic acid,15 min,NaCl,Decker (1971),"NaCl, amorphous boron, epoxy resin",,,,,,,,,,
9.15,1373,Stishovite,Yagi & Akimoto (1976),Mallinckrodt silicic acid,15 min,NaCl,Decker (1971),"NaCl, amorphous boron, epoxy resin",,,,,,,,,,
8.75,1323,Mix (Coesite + Stishovite),Yagi & Akimoto (1976),Mallinckrodt silicic acid,15 min,NaCl,Decker (1971),"NaCl, amorphous boron, epoxy resin",,,,,,,,,,
9.05,873,Stishovite,Yagi & Akimoto (1976),Mallinckrodt silicic acid,15 min,NaCl,Decker (1971),"NaCl, amorphous boron, epoxy resin",,,,,,,,,,
9,1373,Mix (Coesite + Stishovite),Yagi & Akimoto (1976),Mallinckrodt silicic acid,15 min,NaCl,Decker (1971),"NaCl, amorphous boron, epoxy resin",,,,,,,,,,
7.91,1278,Coesite,Zhang (1996),Coesite + Stishovite,30-45 min,NaCl,Decker (1971),"amorphous boron, epoxy resin",,,,,,,,,,
7.99,1258,Coesite,Zhang (1996),Coesite + Stishovite,30-45 min,NaCl,Decker (1971),"amorphous boron, epoxy resin",,,,,,,,,,
8.36,1297,Coesite,Zhang (1996),Coesite + Stishovite,30-45 min,NaCl,Decker (1971),"amorphous boron, epoxy resin",,,,,,,,,,
8.47,1307,Coesite,Zhang (1996),Coesite + Stishovite,30-45 min,NaCl,Decker (1971),"amorphous boron, epoxy resin",,,,,,,,,,
8.62,1507,Coesite,Zhang (1996),Coesite + Stishovite,30-45 min,NaCl,Decker (1971),"amorphous boron, epoxy resin",,,,,,,,,,
9.7,881,Stishovite,Zhang (1996),Coesite + Stishovite,30-45 min,NaCl,Decker (1971),"amorphous boron, epoxy resin",,,,,,,,,,
9.81,999,Stishovite,Zhang (1996),Coesite + Stishovite,30-45 min,NaCl,Decker (1971),"amorphous boron, epoxy resin",,,,,,,,,,
8.93,1430,Coesite,Zhang (1996),Coesite + Stishovite,30-45 min,NaCl,Decker (1971),"amorphous boron, epoxy resin",,,,,,,,,,
8.79,1439,Coesite,Zhang (1996),Coesite + Stishovite,30-45 min,NaCl,Decker (1971),"amorphous boron, epoxy resin",,,,,,,,,,
9.04,1476,Coesite,Zhang (1996),Coesite + Stishovite,30-45 min,NaCl,Decker (1971),"amorphous boron, epoxy resin",,,,,,,,,,
11.36,800,Stishovite,Zhang (1996),Coesite + Stishovite,30-45 min,NaCl,Decker (1971),"amorphous boron, epoxy resin",,,,,,,,,,
9.76,1703,Coesite,Zhang (1996),Coesite + Stishovite,30-45 min,NaCl,Decker (1971),"amorphous boron, epoxy resin",,,,,,,,,,
10.32,871,Stishovite,Zhang (1996),Coesite,30-45 min,NaCl,Decker (1971),"amorphous boron, epoxy resin",,,,,,,,,,
9.35,973,Stishovite,Zhang (1996),Coesite,30-45 min,NaCl,Decker (1971),"amorphous boron, epoxy resin",,,,,,,,,,
9.06,1373,Stishovite,Zhang (1996),Coesite,30-45 min,NaCl,Decker (1971),"amorphous boron, epoxy resin",,,,,,,,,,
8.7,1373,Coesite,Zhang (1996),Coesite,30-45 min,NaCl,Decker (1971),"amorphous boron, epoxy resin",,,,,,,,,,
8.17,1275,Coesite,Zhang (1996),Stishovite,30-45 min,NaCl,Decker (1971),"amorphous boron, epoxy resin",,,,,,,,,,
9.3,1573,Coesite,Zhang (1996),Stishovite,30-45 min,NaCl,Decker (1971),"amorphous boron, epoxy resin",,,,,,,,,,
9.32,1478,Stishovite,Zhang (1996),Coesite,30-45 min,NaCl,Decker (1971),"amorphous boron, epoxy resin",,,,,,,,,,
9.71,1484,Stishovite,Zhang (1996),Coesite,30-45 min,NaCl,Decker (1971),"amorphous boron, epoxy resin",,,,,,,,,,
9.63,1572,Stishovite,Zhang (1996),Coesite,30-45 min,NaCl,Decker (1971),"amorphous boron, epoxy resin",,,,,,,,,,
10.04,1803,Coesite,Zhang (1996),Stishovite,30-45 min,NaCl,Decker (1971),"amorphous boron, epoxy resin",,,,,,,,,,
7.71,1258,Coesite,Zhang (1996),Stishovite,30-45 min,NaCl,Decker (1971),"amorphous boron, epoxy resin",,,,,,,,,,
7.74,1233,Coesite,Zhang (1996),Stishovite,30-45 min,NaCl,Decker (1971),"amorphous boron, epoxy resin",,,,,,,,,,
2.3,573,Quartz,Bohlen (1982),Quartz + Coesite (synthesized under water vapors),240 h,N/A,N/A,N/A,I don't understand how they measured pressure - they mention something about a self-constructed pressure scale in their experiments?,,,,,,,,,
2.4,573,Quartz,Bohlen (1982),Quartz + Coesite (synthesized under water vapors),267 h,N/A,N/A,N/A,They mention NaCl but no idea if it is a pressure medium here - different apparatus.,,,,,,,,,
2.5,573,Coesite,Bohlen (1982),Quartz + Coesite (synthesized under water vapors),212.5 h,N/A,N/A,N/A,,,,,,,,,,
2.45,623,Quartz,Bohlen (1982),Quartz + Coesite (synthesized under water vapors),237 h,N/A,N/A,N/A,,,,,,,,,,
2.48,623,Coesite,Bohlen (1982),Quartz + Coesite (synthesized under water vapors),211 h,N/A,N/A,N/A,,,,,,,,,,
2.46,673,Quartz,Bohlen (1982),Quartz + Coesite (synthesized under water vapors),147 h,N/A,N/A,N/A,,,,,,,,,,
2.48,673,Coesite,Bohlen (1982),Quartz + Coesite (synthesized under water vapors),118 h,N/A,N/A,N/A,,,,,,,,,,
2.5,773,Quartz,Bohlen (1982),Quartz + Coesite (synthesized under water vapors),71 h,N/A,N/A,N/A,,,,,,,,,,
2.54,773,Quartz,Bohlen (1982),Quartz + Coesite (synthesized under water vapors),64 h,N/A,N/A,N/A,,,,,,,,,,
2.56,773,Coesite,Bohlen (1982),Quartz + Coesite (synthesized under water vapors),75 h,N/A,N/A,N/A,,,,,,,,,,
2.58,773,Coesite,Bohlen (1982),Quartz + Coesite (synthesized under water vapors),62 h,N/A,N/A,N/A,,,,,,,,,,
2.62,873,Quartz,Bohlen (1982),Quartz + Coesite (synthesized under water vapors),66.5 h,N/A,N/A,N/A,,,,,,,,,,
2.65,873,Coesite,Bohlen (1982),Quartz + Coesite (synthesized under water vapors),63.5 h,N/A,N/A,N/A,,,,,,,,,,
2.68,973,Quartz,Bohlen (1982),Quartz + Coesite (synthesized under water vapors),22.5 h,N/A,N/A,N/A,,,,,,,,,,
2.72,973,Coesite,Bohlen (1982),Quartz + Coesite (synthesized under water vapors),22.5 h,N/A,N/A,N/A,,,,,,,,,,
2.76,973,Coesite,Bohlen (1982),Quartz + Coesite (synthesized under water vapors),22 h,N/A,N/A,N/A,,,,,,,,,,
2.78,1073,Quartz,Bohlen (1982),Quartz + Coesite (synthesized under water vapors),20 h,N/A,N/A,N/A,,,,,,,,,,
2.8,1073,Coesite,Bohlen (1982),Quartz + Coesite (synthesized under water vapors),7 h,N/A,N/A,N/A,,,,,,,,,,
2.85,1173,Quartz,Bohlen (1982),Quartz + Coesite (synthesized under water vapors),9 h,N/A,N/A,N/A,,,,,,,,,,
2.87,1173,Coesite,Bohlen (1982),Quartz + Coesite (synthesized under water vapors),4 h,N/A,N/A,N/A,,,,,,,,,,
2.9,1173,Coesite,Bohlen (1982),Quartz + Coesite (synthesized under water vapors),9 h,N/A,N/A,N/A,,,,,,,,,,
2.85,1173,Quartz,Bohlen (1982),Quartz + Coesite (anhydrous),22 h,N/A,N/A,N/A,,,,,,,,,,
2.88,1173,Coesite,Bohlen (1982),Quartz + Coesite (anhydrous),28.5 h,N/A,N/A,N/A,,,,,,,,,,
9.946360153,2606.333333,Coesite,Serghiou (1995),Silica glass,1-2 min,Ruby,Unknown,Ar,,,,,,,,,,
10.14559387,2710.5,Coesite,Serghiou (1995),Silica glass,1-2 min,Ruby,Unknown,Ar,,,,,,,,,,
10.85057471,2606.333333,Stishovite,Serghiou (1995),Silica glass,1-2 min,Ruby,Unknown,Ar,,,,,,,,,,
10.95785441,2908.416667,Stishovite,Serghiou (1995),Silica glass,1-2 min,Ruby,Unknown,Ar,,,,,,,,,,
11.35632184,2908.416667,Stishovite,Serghiou (1995),Silica glass,1-2 min,Ruby,Unknown,Ar,,,,,,,,,,
9.2,1273,Coesite,Zhang (1993),Amorphous silica,4 h,Unknown,Unknown,Unknown,The pressure calibration scale used in this study was the same as carried out by Gasparik [1989]. ,,,,,,,,,
9.6,1273,Mix (Coesite + Stishovite),Zhang (1993),Amorphous silica,4 h,Unknown,Unknown,Unknown,The apparatus is a split-sphere multianvil,,,,,,,,,
9.6,1673,Coesite,Zhang (1993),Amorphous silica,4 h,Unknown,Unknown,Unknown,There isn't mentioned a pressure medium,,,,,,,,,
10,1673,Mix (Coesite + Stishovite),Zhang (1993),Amorphous silica,4 h,Unknown,Unknown,Unknown,The liquid isn t 100% liquid but rather mixture of coesite and liquid,,,,,,,,,
11,2273,Mix (Coesite + Stishovite),Zhang (1993),Amorphous silica,10 min,Unknown,Unknown,Unknown,,,,,,,,,,
11,2923,Coesite,Zhang (1993),Amorphous silica,3 s,Unknown,Unknown,Unknown,,,,,,,,,,
11.3,2273,Mix (Coesite + Stishovite),Zhang (1993),Amorphous silica,25 min,Unknown,Unknown,Unknown,,,,,,,,,,
12,2623,Coesite,Zhang (1993),Amorphous silica,3 min,Unknown,Unknown,Unknown,,,,,,,,,,
12,3013,Liquid,Zhang (1993),Amorphous silica,3 s,Unknown,Unknown,Unknown,,,,,,,,,,
12.3,2623,Mix (Coesite + Stishovite),Zhang (1993),Amorphous silica,30 min,Unknown,Unknown,Unknown,,,,,,,,,,
12.5,2623,Stishovite,Zhang (1993),Amorphous silica,10 min,Unknown,Unknown,Unknown,,,,,,,,,,
13,2793,Mix (Coesite + Stishovite),Zhang (1993),Amorphous silica,5 min,Unknown,Unknown,Unknown,,,,,,,,,,
13,3023,Liquid,Zhang (1993),Amorphous silica,3 s,Unknown,Unknown,Unknown,,,,,,,,,,
13.5,3023,Liquid,Zhang (1993),Amorphous silica,3 s,Unknown,Unknown,Unknown,,,,,,,,,,
13.8,3023,Liquid,Zhang (1993),Amorphous silica,3 s,Unknown,Unknown,Unknown,,,,,,,,,,
13.8,3023,Liquid,Zhang (1993),Amorphous silica,3 s,Unknown,Unknown,Unknown,,,,,,,,,,
14,2898,Stishovite,Zhang (1993),Amorphous silica,3 min,Unknown,Unknown,Unknown,,,,,,,,,,
14,3128,Liquid,Zhang (1993),Amorphous silica,3 s,Unknown,Unknown,Unknown,,,,,,,,,,
5.6282,2750,Liquid,Shen & Lazor (1995),Quartz,1 h,Ruby,Mao (1978),MgO powder,,,,,,,,,,
9.202,2900,Liquid,Shen & Lazor (1995),Quartz,1 h,Ruby,Mao (1978),MgO powder,,,,,,,,,,
15.943,3400,Liquid,Shen & Lazor (1995),Stishovite (synthetic),1 h,Ruby,Mao (1978),MgO powder,,,,,,,,,,
16.585,3450,Liquid,Shen & Lazor (1995),Stishovite (synthetic),1 h,Ruby,Mao (1978),MgO powder,,,,,,,,,,
21.935,3900,Liquid,Shen & Lazor (1995),Stishovite (synthetic),1 h,Ruby,Mao (1978),MgO powder,,,,,,,,,,
25.359,4100,Liquid,Shen & Lazor (1995),Stishovite (synthetic),1 h,Ruby,Mao (1978),MgO powder,,,,,,,,,,
25.68,3950,Liquid,Shen & Lazor (1995),Stishovite (synthetic),1 h,Ruby,Mao (1978),MgO powder,,,,,,,,,,
31.03,4100,Liquid,Shen & Lazor (1995),Stishovite (synthetic),1 h,Ruby,Mao (1978),MgO powder,,,,,,,,,,
36.38,4250,Liquid,Shen & Lazor (1995),Stishovite (synthetic),1 h,Ruby,Mao (1978),MgO powder,,,,,,,,,,
6.4,1200,Coesite,Ono (2017),SiO2 powder,1-4 h,Au,Dorogokupets and Dewaele (2007),MgO ,The apparatus is a multi-anvil system,,,,,,,,,
8,1200,Coesite,Ono (2017),SiO2 powder,1-4 h,Au,Dorogokupets and Dewaele (2007),MgO ,,,,,,,,,,
8.3,1200,Coesite,Ono (2017),SiO2 powder,1-4 h,Au,Dorogokupets and Dewaele (2007),MgO ,,,,,,,,,,
8.5,1200,Stishovite,Ono (2017),SiO2 powder,1-4 h,Au,Dorogokupets and Dewaele (2007),MgO ,,,,,,,,,,
10,1200,Stishovite,Ono (2017),SiO2 powder,1-4 h,Au,Dorogokupets and Dewaele (2007),MgO ,,,,,,,,,,
7.9,1250,Coesite,Ono (2017),SiO2 powder,1-4 h,Au,Dorogokupets and Dewaele (2007),MgO ,,,,,,,,,,
8.7,1250,Coesite,Ono (2017),SiO2 powder,1-4 h,Au,Dorogokupets and Dewaele (2007),MgO ,,,,,,,,,,
8.3,1300,Coesite,Ono (2017),SiO2 powder,1-4 h,Au,Dorogokupets and Dewaele (2007),MgO ,,,,,,,,,,
8.7,1300,Coesite,Ono (2017),SiO2 powder,1-4 h,Au,Dorogokupets and Dewaele (2007),MgO ,,,,,,,,,,
8.9,1300,Stishovite,Ono (2017),SiO2 powder,1-4 h,Au,Dorogokupets and Dewaele (2007),MgO ,,,,,,,,,,
9.1,1300,Stishovite,Ono (2017),SiO2 powder,1-4 h,Au,Dorogokupets and Dewaele (2007),MgO ,,,,,,,,,,
7.1,1350,Coesite,Ono (2017),SiO2 powder,1-4 h,Au,Dorogokupets and Dewaele (2007),MgO ,,,,,,,,,,
8.3,1350,Coesite,Ono (2017),SiO2 powder,1-4 h,Au,Dorogokupets and Dewaele (2007),MgO ,,,,,,,,,,
8.7,1350,Coesite,Ono (2017),SiO2 powder,1-4 h,Au,Dorogokupets and Dewaele (2007),MgO ,,,,,,,,,,
9.1,1350,Stishovite,Ono (2017),SiO2 powder,1-4 h,Au,Dorogokupets and Dewaele (2007),MgO ,,,,,,,,,,
7.8,1400,Coesite,Ono (2017),SiO2 powder,1-4 h,Au,Dorogokupets and Dewaele (2007),MgO ,,,,,,,,,,
8.3,1400,Coesite,Ono (2017),SiO2 powder,1-4 h,Au,Dorogokupets and Dewaele (2007),MgO ,,,,,,,,,,
9,1400,Coesite,Ono (2017),SiO2 powder,1-4 h,Au,Dorogokupets and Dewaele (2007),MgO ,,,,,,,,,,
10,1400,Stishovite,Ono (2017),SiO2 powder,1-4 h,Au,Dorogokupets and Dewaele (2007),MgO ,,,,,,,,,,
7.6,1450,Coesite,Ono (2017),SiO2 powder,1-4 h,Au,Dorogokupets and Dewaele (2007),MgO ,,,,,,,,,,
8.6,1450,Coesite,Ono (2017),SiO2 powder,1-4 h,Au,Dorogokupets and Dewaele (2007),MgO ,,,,,,,,,,
9.4,1450,Stishovite,Ono (2017),SiO2 powder,1-4 h,Au,Dorogokupets and Dewaele (2007),MgO ,,,,,,,,,,
9,1500,Coesite,Ono (2017),SiO2 powder,1-4 h,Au,Dorogokupets and Dewaele (2007),MgO ,,,,,,,,,,
9.7,1500,Stishovite,Ono (2017),SiO2 powder,1-4 h,Au,Dorogokupets and Dewaele (2007),MgO ,,,,,,,,,,
11.4,1500,Stishovite,Ono (2017),SiO2 powder,1-4 h,Au,Dorogokupets and Dewaele (2007),MgO ,,,,,,,,,,
8.6,1550,Coesite,Ono (2017),SiO2 powder,1-4 h,Au,Dorogokupets and Dewaele (2007),MgO ,,,,,,,,,,
8.9,1550,Coesite,Ono (2017),SiO2 powder,1-4 h,Au,Dorogokupets and Dewaele (2007),MgO ,,,,,,,,,,
9.2,1550,Coesite,Ono (2017),SiO2 powder,1-4 h,Au,Dorogokupets and Dewaele (2007),MgO ,,,,,,,,,,
8.5,1600,Coesite,Ono (2017),SiO2 powder,1-4 h,Au,Dorogokupets and Dewaele (2007),MgO ,,,,,,,,,,
9.8,1600,Stishovite,Ono (2017),SiO2 powder,1-4 h,Au,Dorogokupets and Dewaele (2007),MgO ,,,,,,,,,,
10.3,1700,Stishovite,Ono (2017),SiO2 powder,1-4 h,Au,Dorogokupets and Dewaele (2007),MgO ,,,,,,,,,,
0.3,1953,Mix (melt),Jackson (1976),Cristobalite,30 min,Unknown,Unknown,Unknown,The equipment and techniques used in this study are essentially those of Green et al. (1966) although two minor modifications are worthy of note,,,,,,,,,
0.5,1873,Cristobalite,Jackson (1976),Quartz + Cristobalite,60 min,Unknown,Unknown,Unknown,"For the melting studies on Si 02, the boron nitride sleeve in the talc-boron nitride-graphite­pyrophyllite ceramic assembly of Green et al. (1966)",,,,,,,,,
0.5,1923,Cristobalite,Jackson (1976),Quartz + Cristobalite,60 min,Unknown,Unknown,Unknown,was replaced by pyrex glass. Calibration of this mod­ified assembly against the SiO2 (quartz)􀀝 SiO2,,,,,,,,,
0.5,1953,Cristobalite,Jackson (1976),Cristobalite,30 min,Unknown,Unknown,Unknown,"(coesite) transformation requires the application of  a -10% correction to nominal ""piston-in"" pressures.",,,,,,,,,
0.5,1953,Cristobalite,Jackson (1976),Quartz,30 min,Unknown,Unknown,Unknown,,,,,,,,,,
0.5,1973,Liquid,Jackson (1976),Cristobalite,30 min,Unknown,Unknown,Unknown,,,,,,,,,,
0.5,2003,Liquid,Jackson (1976),Quartz,20 min,Unknown,Unknown,Unknown,,,,,,,,,,
0.5,2023,Liquid,Jackson (1976),Quartz,20 min,Unknown,Unknown,Unknown,,,,,,,,,,
0.6,1923,Cristobalite,Jackson (1976),Cristobalite,47 min,Unknown,Unknown,Unknown,,,,,,,,,,
0.6,1923,Mix (melt),Jackson (1976),Quartz,60 min,Unknown,Unknown,Unknown,,,,,,,,,,
0.6,1923,Cristobalite,Jackson (1976),Quartz + Cristobalite,30 min,Unknown,Unknown,Unknown,,,,,,,,,,
0.6,1953,Mix (melt),Jackson (1976),Quartz + Cristobalite,60 min,Unknown,Unknown,Unknown,,,,,,,,,,
0.7,1923,Quartz,Jackson (1976),Quartz + Cristobalite,30 min,Unknown,Unknown,Unknown,,,,,,,,,,
0.7,1983,Quartz,Jackson (1976),Quartz,40 min,Unknown,Unknown,Unknown,,,,,,,,,,
0.7,2003,Mix (melt),Jackson (1976),Cristobalite,30 min,Unknown,Unknown,Unknown,,,,,,,,,,
0.7,2023,Liquid,Jackson (1976),Cristobalite,24 min,Unknown,Unknown,Unknown,,,,,,,,,,
1,2073,Mix (melt),Jackson (1976),Cristobalite,10 min,Unknown,Unknown,Unknown,,,,,,,,,,
1,2073,Quartz,Jackson (1976),Cristobalite,60 min,Unknown,Unknown,Unknown,,,,,,,,,,
1,2093,Mix (melt),Jackson (1976),Cristobalite,10 min,Unknown,Unknown,Unknown,,,,,,,,,,
1,2103,Quartz,Jackson (1976),Cristobalite,30 min,Unknown,Unknown,Unknown,,,,,,,,,,
1,2113,Mix (melt),Jackson (1976),Quartz,10 min,Unknown,Unknown,Unknown,,,,,,,,,,
1,2113,Mix (melt),Jackson (1976),Cristobalite,10 min,Unknown,Unknown,Unknown,,,,,,,,,,
1,2123,Mix (melt),Jackson (1976),Cristobalite,30 min,Unknown,Unknown,Unknown,,,,,,,,,,
1,2123,Liquid,Jackson (1976),Cristobalite,60 min,Unknown,Unknown,Unknown,,,,,,,,,,
1,2133,Liquid,Jackson (1976),Quartz,10 min,Unknown,Unknown,Unknown,,,,,,,,,,
1,2143,Liquid,Jackson (1976),Cristobalite,30 min,Unknown,Unknown,Unknown,,,,,,,,,,
1,2153,Mix (melt),Jackson (1976),Quartz,10 min,Unknown,Unknown,Unknown,,,,,,,,,,
1,2173,Liquid,Jackson (1976),Quartz,10 min,Unknown,Unknown,Unknown,,,,,,,,,,
1.5,2173,Quartz,Jackson (1976),Quartz,10 min,Unknown,Unknown,Unknown,,,,,,,,,,
1.5,2253,Quartz,Jackson (1976),Quartz,10 min,Unknown,Unknown,Unknown,,,,,,,,,,
1.5,2253,Quartz,Jackson (1976),Cristobalite,20 min,Unknown,Unknown,Unknown,,,,,,,,,,
1.5,2273,Quartz,Jackson (1976),Quartz,10 min,Unknown,Unknown,Unknown,,,,,,,,,,
1.5,2273,Liquid,Jackson (1976),Cristobalite,20 min,Unknown,Unknown,Unknown,,,,,,,,,,
1.5,2298,Liquid,Jackson (1976),Quartz,10 min,Unknown,Unknown,Unknown,,,,,,,,,,
1.5,2323,Liquid,Jackson (1976),Quartz,10 min,Unknown,Unknown,Unknown,,,,,,,,,,
2,2383,Quartz,Jackson (1976),Quartz,10 min,Unknown,Unknown,Unknown,,,,,,,,,,
2,2393,Liquid,Jackson (1976),Quartz,10 min,Unknown,Unknown,Unknown,,,,,,,,,,
2.5,2483,Quartz,Jackson (1976),Quartz,10 min,Unknown,Unknown,Unknown,,,,,,,,,,
2.5,2503,Quartz,Jackson (1976),Quartz,10 min,Unknown,Unknown,Unknown,,,,,,,,,,
2.5,2523,Liquid,Jackson (1976),Quartz,10 min,Unknown,Unknown,Unknown,,,,,,,,,,
0.3,1953,Mix (melt),Jackson (1976),Cristobalite,Unknown,Unknown,Unknown,Unknown,,,,,,,,,,
0.5,1963,Mix (melt),Jackson (1976),Cristobalite,Unknown,Unknown,Unknown,Unknown,,,,,,,,,,
0.7,2003,Mix (melt),Jackson (1976),Cristobalite,Unknown,Unknown,Unknown,Unknown,,,,,,,,,,
1,2113,Mix (melt),Jackson (1976),Cristobalite,Unknown,Unknown,Unknown,Unknown,,,,,,,,,,
1.5,2263,Mix (melt),Jackson (1976),Quartz,Unknown,Unknown,Unknown,Unknown,,,,,,,,,,
2,2388,Mix (melt),Jackson (1976),Quartz,Unknown,Unknown,Unknown,Unknown,,,,,,,,,,
2.5,2513,Mix (melt),Jackson (1976),Quartz,Unknown,Unknown,Unknown,Unknown,,,,,,,,,,
3,2290,Mix (melt),Kanzaki (1990),Cristobalite,1-2 min,N/A,N/A,Unknown,"Pressure was calibrated at 1000 C, using the following phase transformations as fixed points: ",,,,,,,,2017,2563
3,2350,Mix (melt),Kanzaki (1990),Cristobalite,1-2 min,N/A,N/A,Unknown,"quartz/coesite (3.0 GPa), garnet/perovskite of CaGe03 (6.1 GPa), and coesite/stishovite (9.1 GPa).",,,,,,,,2077,2623
3.7,2360,Quartz,Kanzaki (1990),Cristobalite,1-2 min,N/A,N/A,Unknown,The apparatus is a uniaxial split sphere system,,,,,,,,2087,2633
3.7,2410,Mix (melt),Kanzaki (1990),Cristobalite,1-2 min,N/A,N/A,Unknown,,,,,,,,,2137,2683
4.5,2360,Mix (Quartz + Coesite),Kanzaki (1990),Cristobalite,1-2 min,N/A,N/A,Unknown,,,,,,,,,2087,2633
4.5,2440,Mix (Quartz + Coesite),Kanzaki (1990),Cristobalite,1-2 min,N/A,N/A,Unknown,,,,,,,,,2167,2713
4.5,2540,Liquid,Kanzaki (1990),Cristobalite,1-2 min,N/A,N/A,Unknown,,,,,,,,,2267,2813
5,2360,Coesite,Kanzaki (1990),Cristobalite,1-2 min,N/A,N/A,Unknown,,,,,,,,,2087,2633
5.3,2480,Coesite,Kanzaki (1990),Cristobalite,1-2 min,N/A,N/A,Unknown,,,,,,,,,2207,2753
5.5,2640,Mix (melt),Kanzaki (1990),Cristobalite,1-2 min,N/A,N/A,Unknown,,,,,,,,,2367,2913
6,2500,Coesite,Kanzaki (1990),Cristobalite,1-2 min,N/A,N/A,Unknown,,,,,,,,,2227,2773
6,2580,Mix (melt),Kanzaki (1990),Cristobalite,1-2 min,N/A,N/A,Unknown,,,,,,,,,2307,2853
7,2620,Coesite,Kanzaki (1990),Cristobalite,1-2 min,N/A,N/A,Unknown,,,,,,,,,2347,2893
7,2700,Coesite,Kanzaki (1990),Cristobalite,1-2 min,N/A,N/A,Unknown,,,,,,,,,2427,2973
8,2700,Coesite,Kanzaki (1990),Cristobalite,1-2 min,N/A,N/A,Unknown,,,,,,,,,2427,2973
8,2850,Coesite,Kanzaki (1990),Cristobalite,1-2 min,N/A,N/A,Unknown,,,,,,,,,2577,3123
10,1800,Coesite,Kanzaki (1990),Cristobalite,1-2 min,N/A,N/A,Unknown,,,,,,,,,1527,2073
11,2020,Stishovite,Kanzaki (1990),Cristobalite,1-2 min,N/A,N/A,Unknown,,,,,,,,,1747,2293
11,2500,Coesite,Kanzaki (1990),Cristobalite,1-2 min,N/A,N/A,Unknown,,,,,,,,,2227,2773
11,2600,Coesite,Kanzaki (1990),Cristobalite,1-2 min,N/A,N/A,Unknown,,,,,,,,,2327,2873
8.3,823,Stishovite,Akimoto (1969),Amorphous anhydrous silica,100 min,N/A,N/A,pyrophyllite tetrahedron,"Pressure values in the tetrahedral press were calibrated at room temperature  pressure, the proposal of Jeffery et al.",,,,,,,,,
