Repository: dong2j/HP-PEDPM

## High Pressure Phase Equilibria Database for Planetary Materials (HP-PEDPM)

### Dataset Description

This data set presents the experimental data available in the literature on Fe, MgO, SiO2, and MgSiO3. While we have tried to include as much literature data as possible, the database may not be complete due to the large number of publications on these materials. This provisional version will be updated regularly as new data or previously overlooked literature becomes available. The latest version of the database is 2025verFeb11. A benchmark code to reproduce the phase diagrams (Figure 8) is now included. Since the associated data is too large for GitHub, it is hosted on Zenodo.

File: 2024verJul21/Fe.csv (part 3 of 6)
Pressure,Temperature,Phase,Author,Starting material,Heating time,Pressure scale,EoS,Pressure medium,Notes
207.8212291,3869.565217,hcp,Sinmyo (2019),Fe foil,Unknown,"fcc, hcp","Dewaele (2006), Tsujino (2013)",Ar,
210.6145251,3898.550725,hcp,Sinmyo (2019),Fe foil,Unknown,"fcc, hcp","Dewaele (2006), Tsujino (2013)",Ar,
207.8212291,3913.043478,hcp,Sinmyo (2019),Fe foil,Unknown,"fcc, hcp","Dewaele (2006), Tsujino (2013)",Ar,
208.3798883,3942.028986,hcp,Sinmyo (2019),Fe foil,Unknown,"fcc, hcp","Dewaele (2006), Tsujino (2013)",Ar,
208.9385475,3985.507246,hcp,Sinmyo (2019),Fe foil,Unknown,"fcc, hcp","Dewaele (2006), Tsujino (2013)",Ar,
211.7318436,3985.507246,hcp,Sinmyo (2019),Fe foil,Unknown,"fcc, hcp","Dewaele (2006), Tsujino (2013)",Ar,
212.849162,4072.463768,hcp,Sinmyo (2019),Fe foil,Unknown,"fcc, hcp","Dewaele (2006), Tsujino (2013)",Ar,
212.849162,4086.956522,hcp,Sinmyo (2019),Fe foil,Unknown,"fcc, hcp","Dewaele (2006), Tsujino (2013)",Ar,
209.4972067,4072.463768,hcp,Sinmyo (2019),Fe foil,Unknown,"fcc, hcp","Dewaele (2006), Tsujino (2013)",Ar,
210.0558659,4101.449275,hcp,Sinmyo (2019),Fe foil,Unknown,"fcc, hcp","Dewaele (2006), Tsujino (2013)",Ar,
210.0558659,4130.434783,hcp,Sinmyo (2019),Fe foil,Unknown,"fcc, hcp","Dewaele (2006), Tsujino (2013)",Ar,
213.9664804,4217.391304,hcp,Sinmyo (2019),Fe foil,Unknown,"fcc, hcp","Dewaele (2006), Tsujino (2013)",Ar,
214.5251397,4275.362319,hcp,Sinmyo (2019),Fe foil,Unknown,"fcc, hcp","Dewaele (2006), Tsujino (2013)",Ar,
210.0558659,4173.913043,hcp,Sinmyo (2019),Fe foil,Unknown,"fcc, hcp","Dewaele (2006), Tsujino (2013)",Ar,
154.7486034,2144.927536,hcp,Sinmyo (2019),Fe foil,Unknown,"fcc, hcp","Dewaele (2006), Tsujino (2013)",Ar,
155.3072626,2188.405797,hcp,Sinmyo (2019),Fe foil,Unknown,"fcc, hcp","Dewaele (2006), Tsujino (2013)",Ar,
156.9832402,2362.318841,hcp,Sinmyo (2019),Fe foil,Unknown,"fcc, hcp","Dewaele (2006), Tsujino (2013)",Ar,
157.5418994,2405.797101,hcp,Sinmyo (2019),Fe foil,Unknown,"fcc, hcp","Dewaele (2006), Tsujino (2013)",Ar,
158.1005587,2478.26087,hcp,Sinmyo (2019),Fe foil,Unknown,"fcc, hcp","Dewaele (2006), Tsujino (2013)",Ar,
158.6592179,2521.73913,hcp,Sinmyo (2019),Fe foil,Unknown,"fcc, hcp","Dewaele (2006), Tsujino (2013)",Ar,
159.2178771,2594.202899,hcp,Sinmyo (2019),Fe foil,Unknown,"fcc, hcp","Dewaele (2006), Tsujino (2013)",Ar,
159.2178771,2608.695652,hcp,Sinmyo (2019),Fe foil,Unknown,"fcc, hcp","Dewaele (2006), Tsujino (2013)",Ar,
159.7765363,2666.666667,hcp,Sinmyo (2019),Fe foil,Unknown,"fcc, hcp","Dewaele (2006), Tsujino (2013)",Ar,
161.452514,2855.072464,hcp,Sinmyo (2019),Fe foil,Unknown,"fcc, hcp","Dewaele (2006), Tsujino (2013)",Ar,
162.0111732,2942.028986,hcp,Sinmyo (2019),Fe foil,Unknown,"fcc, hcp","Dewaele (2006), Tsujino (2013)",Ar,
162.5698324,2956.521739,hcp,Sinmyo (2019),Fe foil,Unknown,"fcc, hcp","Dewaele (2006), Tsujino (2013)",Ar,
163.1284916,2985.507246,hcp,Sinmyo (2019),Fe foil,Unknown,"fcc, hcp","Dewaele (2006), Tsujino (2013)",Ar,
163.1284916,3000,hcp,Sinmyo (2019),Fe foil,Unknown,"fcc, hcp","Dewaele (2006), Tsujino (2013)",Ar,
163.6871508,3028.985507,hcp,Sinmyo (2019),Fe foil,Unknown,"fcc, hcp","Dewaele (2006), Tsujino (2013)",Ar,
163.6871508,3057.971014,hcp,Sinmyo (2019),Fe foil,Unknown,"fcc, hcp","Dewaele (2006), Tsujino (2013)",Ar,
163.6871508,3072.463768,hcp,Sinmyo (2019),Fe foil,Unknown,"fcc, hcp","Dewaele (2006), Tsujino (2013)",Ar,
163.6871508,3101.449275,hcp,Sinmyo (2019),Fe foil,Unknown,"fcc, hcp","Dewaele (2006), Tsujino (2013)",Ar,
164.2458101,3144.927536,hcp,Sinmyo (2019),Fe foil,Unknown,"fcc, hcp","Dewaele (2006), Tsujino (2013)",Ar,
164.2458101,3173.913043,hcp,Sinmyo (2019),Fe foil,Unknown,"fcc, hcp","Dewaele (2006), Tsujino (2013)",Ar,
165.3631285,3231.884058,hcp,Sinmyo (2019),Fe foil,Unknown,"fcc, hcp","Dewaele (2006), Tsujino (2013)",Ar,
165.3631285,3246.376812,hcp,Sinmyo (2019),Fe foil,Unknown,"fcc, hcp","Dewaele (2006), Tsujino (2013)",Ar,
165.3631285,3275.362319,hcp,Sinmyo (2019),Fe foil,Unknown,"fcc, hcp","Dewaele (2006), Tsujino (2013)",Ar,
165.9217877,3289.855072,hcp,Sinmyo (2019),Fe foil,Unknown,"fcc, hcp","Dewaele (2006), Tsujino (2013)",Ar,
165.9217877,3318.84058,hcp,Sinmyo (2019),Fe foil,Unknown,"fcc, hcp","Dewaele (2006), Tsujino (2013)",Ar,
166.4804469,3362.318841,hcp,Sinmyo (2019),Fe foil,Unknown,"fcc, hcp","Dewaele (2006), Tsujino (2013)",Ar,
166.4804469,3391.304348,hcp,Sinmyo (2019),Fe foil,Unknown,"fcc, hcp","Dewaele (2006), Tsujino (2013)",Ar,
167.0391061,3420.289855,hcp,Sinmyo (2019),Fe foil,Unknown,"fcc, hcp","Dewaele (2006), Tsujino (2013)",Ar,
142.4581006,2231.884058,hcp,Sinmyo (2019),Fe foil,Unknown,"fcc, hcp","Dewaele (2006), Tsujino (2013)",Ar,
143.0167598,2318.84058,hcp,Sinmyo (2019),Fe foil,Unknown,"fcc, hcp","Dewaele (2006), Tsujino (2013)",Ar,
139.6648045,2304.347826,hcp,Sinmyo (2019),Fe foil,Unknown,"fcc, hcp","Dewaele (2006), Tsujino (2013)",Ar,
140.2234637,2318.84058,hcp,Sinmyo (2019),Fe foil,Unknown,"fcc, hcp","Dewaele (2006), Tsujino (2013)",Ar,
140.2234637,2347.826087,hcp,Sinmyo (2019),Fe foil,Unknown,"fcc, hcp","Dewaele (2006), Tsujino (2013)",Ar,
140.7821229,2391.304348,hcp,Sinmyo (2019),Fe foil,Unknown,"fcc, hcp","Dewaele (2006), Tsujino (2013)",Ar,
143.575419,2391.304348,hcp,Sinmyo (2019),Fe foil,Unknown,"fcc, hcp","Dewaele (2006), Tsujino (2013)",Ar,
140.7821229,2434.782609,hcp,Sinmyo (2019),Fe foil,Unknown,"fcc, hcp","Dewaele (2006), Tsujino (2013)",Ar,
141.3407821,2492.753623,hcp,Sinmyo (2019),Fe foil,Unknown,"fcc, hcp","Dewaele (2006), Tsujino (2013)",Ar,
141.8994413,2536.231884,hcp,Sinmyo (2019),Fe foil,Unknown,"fcc, hcp","Dewaele (2006), Tsujino (2013)",Ar,
144.1340782,2478.26087,hcp,Sinmyo (2019),Fe foil,Unknown,"fcc, hcp","Dewaele (2006), Tsujino (2013)",Ar,
144.6927374,2521.73913,hcp,Sinmyo (2019),Fe foil,Unknown,"fcc, hcp","Dewaele (2006), Tsujino (2013)",Ar,
145.8100559,2594.202899,hcp,Sinmyo (2019),Fe foil,Unknown,"fcc, hcp","Dewaele (2006), Tsujino (2013)",Ar,
146.3687151,2652.173913,hcp,Sinmyo (2019),Fe foil,Unknown,"fcc, hcp","Dewaele (2006), Tsujino (2013)",Ar,
143.0167598,2652.173913,hcp,Sinmyo (2019),Fe foil,Unknown,"fcc, hcp","Dewaele (2006), Tsujino (2013)",Ar,
144.1340782,2724.637681,hcp,Sinmyo (2019),Fe foil,Unknown,"fcc, hcp","Dewaele (2006), Tsujino (2013)",Ar,
146.9273743,2768.115942,hcp,Sinmyo (2019),Fe foil,Unknown,"fcc, hcp","Dewaele (2006), Tsujino (2013)",Ar,
145.2513966,2840.57971,hcp,Sinmyo (2019),Fe foil,Unknown,"fcc, hcp","Dewaele (2006), Tsujino (2013)",Ar,
145.2513966,2869.565217,hcp,Sinmyo (2019),Fe foil,Unknown,"fcc, hcp","Dewaele (2006), Tsujino (2013)",Ar,
147.4860335,2811.594203,hcp,Sinmyo (2019),Fe foil,Unknown,"fcc, hcp","Dewaele (2006), Tsujino (2013)",Ar,
148.0446927,2855.072464,hcp,Sinmyo (2019),Fe foil,Unknown,"fcc, hcp","Dewaele (2006), Tsujino (2013)",Ar,
148.603352,2913.043478,hcp,Sinmyo (2019),Fe foil,Unknown,"fcc, hcp","Dewaele (2006), Tsujino (2013)",Ar,
148.603352,2884.057971,hcp,Sinmyo (2019),Fe foil,Unknown,"fcc, hcp","Dewaele (2006), Tsujino (2013)",Ar,
149.1620112,2971.014493,hcp,Sinmyo (2019),Fe foil,Unknown,"fcc, hcp","Dewaele (2006), Tsujino (2013)",Ar,
146.3687151,3028.985507,hcp,Sinmyo (2019),Fe foil,Unknown,"fcc, hcp","Dewaele (2006), Tsujino (2013)",Ar,
149.1620112,3014.492754,hcp,Sinmyo (2019),Fe foil,Unknown,"fcc, hcp","Dewaele (2006), Tsujino (2013)",Ar,
150.2793296,3072.463768,hcp,Sinmyo (2019),Fe foil,Unknown,"fcc, hcp","Dewaele (2006), Tsujino (2013)",Ar,
150.8379888,3101.449275,hcp,Sinmyo (2019),Fe foil,Unknown,"fcc, hcp","Dewaele (2006), Tsujino (2013)",Ar,
150.8379888,3130.434783,hcp,Sinmyo (2019),Fe foil,Unknown,"fcc, hcp","Dewaele (2006), Tsujino (2013)",Ar,
150.8379888,3173.913043,hcp,Sinmyo (2019),Fe foil,Unknown,"fcc, hcp","Dewaele (2006), Tsujino (2013)",Ar,
151.396648,3202.898551,hcp,Sinmyo (2019),Fe foil,Unknown,"fcc, hcp","Dewaele (2006), Tsujino (2013)",Ar,
151.9553073,3231.884058,hcp,Sinmyo (2019),Fe foil,Unknown,"fcc, hcp","Dewaele (2006), Tsujino (2013)",Ar,
151.9553073,3260.869565,hcp,Sinmyo (2019),Fe foil,Unknown,"fcc, hcp","Dewaele (2006), Tsujino (2013)",Ar,
151.9553073,3289.855072,hcp,Sinmyo (2019),Fe foil,Unknown,"fcc, hcp","Dewaele (2006), Tsujino (2013)",Ar,
153.0726257,3333.333333,hcp,Sinmyo (2019),Fe foil,Unknown,"fcc, hcp","Dewaele (2006), Tsujino (2013)",Ar,
153.0726257,3376.811594,hcp,Sinmyo (2019),Fe foil,Unknown,"fcc, hcp","Dewaele (2006), Tsujino (2013)",Ar,
153.6312849,3391.304348,hcp,Sinmyo (2019),Fe foil,Unknown,"fcc, hcp","Dewaele (2006), Tsujino (2013)",Ar,
153.6312849,3449.275362,hcp,Sinmyo (2019),Fe foil,Unknown,"fcc, hcp","Dewaele (2006), Tsujino (2013)",Ar,
153.6312849,3405.797101,hcp,Sinmyo (2019),Fe foil,Unknown,"fcc, hcp","Dewaele (2006), Tsujino (2013)",Ar,
153.6312849,3420.289855,hcp,Sinmyo (2019),Fe foil,Unknown,"fcc, hcp","Dewaele (2006), Tsujino (2013)",Ar,
150.2793296,3420.289855,hcp,Sinmyo (2019),Fe foil,Unknown,"fcc, hcp","Dewaele (2006), Tsujino (2013)",Ar,
149.1620112,3318.84058,hcp,Sinmyo (2019),Fe foil,Unknown,"fcc, hcp","Dewaele (2006), Tsujino (2013)",Ar,
149.1620112,3231.884058,hcp,Sinmyo (2019),Fe foil,Unknown,"fcc, hcp","Dewaele (2006), Tsujino (2013)",Ar,
121.7877095,2130.434783,hcp,Sinmyo (2019),Fe foil,Unknown,"fcc, hcp","Dewaele (2006), Tsujino (2013)",Ar,
120.6703911,2130.434783,hcp,Sinmyo (2019),Fe foil,Unknown,"fcc, hcp","Dewaele (2006), Tsujino (2013)",Ar,
122.3463687,2188.405797,hcp,Sinmyo (2019),Fe foil,Unknown,"fcc, hcp","Dewaele (2006), Tsujino (2013)",Ar,
123.4636872,2275.362319,hcp,Sinmyo (2019),Fe foil,Unknown,"fcc, hcp","Dewaele (2006), Tsujino (2013)",Ar,
123.4636872,2318.84058,hcp,Sinmyo (2019),Fe foil,Unknown,"fcc, hcp","Dewaele (2006), Tsujino (2013)",Ar,
121.7877095,2318.84058,hcp,Sinmyo (2019),Fe foil,Unknown,"fcc, hcp","Dewaele (2006), Tsujino (2013)",Ar,
124.5810056,2391.304348,hcp,Sinmyo (2019),Fe foil,Unknown,"fcc, hcp","Dewaele (2006), Tsujino (2013)",Ar,
125.1396648,2449.275362,hcp,Sinmyo (2019),Fe foil,Unknown,"fcc, hcp","Dewaele (2006), Tsujino (2013)",Ar,
125.1396648,2521.73913,hcp,Sinmyo (2019),Fe foil,Unknown,"fcc, hcp","Dewaele (2006), Tsujino (2013)",Ar,
126.2569832,2594.202899,hcp,Sinmyo (2019),Fe foil,Unknown,"fcc, hcp","Dewaele (2006), Tsujino (2013)",Ar,
124.0223464,2594.202899,hcp,Sinmyo (2019),Fe foil,Unknown,"fcc, hcp","Dewaele (2006), Tsujino (2013)",Ar,
124.5810056,2652.173913,hcp,Sinmyo (2019),Fe foil,Unknown,"fcc, hcp","Dewaele (2006), Tsujino (2013)",Ar,
126.2569832,2637.681159,hcp,Sinmyo (2019),Fe foil,Unknown,"fcc, hcp","Dewaele (2006), Tsujino (2013)",Ar,
126.8156425,2652.173913,hcp,Sinmyo (2019),Fe foil,Unknown,"fcc, hcp","Dewaele (2006), Tsujino (2013)",Ar,
127.3743017,2710.144928,hcp,Sinmyo (2019),Fe foil,Unknown,"fcc, hcp","Dewaele (2006), Tsujino (2013)",Ar,
126.2569832,2753.623188,hcp,Sinmyo (2019),Fe foil,Unknown,"fcc, hcp","Dewaele (2006), Tsujino (2013)",Ar,
125.1396648,2666.666667,hcp,Sinmyo (2019),Fe foil,Unknown,"fcc, hcp","Dewaele (2006), Tsujino (2013)",Ar,
128.4916201,2724.637681,hcp,Sinmyo (2019),Fe foil,Unknown,"fcc, hcp","Dewaele (2006), Tsujino (2013)",Ar,
128.4916201,2797.101449,hcp,Sinmyo (2019),Fe foil,Unknown,"fcc, hcp","Dewaele (2006), Tsujino (2013)",Ar,
128.4916201,2826.086957,hcp,Sinmyo (2019),Fe foil,Unknown,"fcc, hcp","Dewaele (2006), Tsujino (2013)",Ar,
128.4916201,2855.072464,hcp,Sinmyo (2019),Fe foil,Unknown,"fcc, hcp","Dewaele (2006), Tsujino (2013)",Ar,
128.4916201,2898.550725,hcp,Sinmyo (2019),Fe foil,Unknown,"fcc, hcp","Dewaele (2006), Tsujino (2013)",Ar,
127.3743017,2927.536232,hcp,Sinmyo (2019),Fe foil,Unknown,"fcc, hcp","Dewaele (2006), Tsujino (2013)",Ar,
129.0502793,2898.550725,hcp,Sinmyo (2019),Fe foil,Unknown,"fcc, hcp","Dewaele (2006), Tsujino (2013)",Ar,
130.1675978,2985.507246,hcp,Sinmyo (2019),Fe foil,Unknown,"fcc, hcp","Dewaele (2006), Tsujino (2013)",Ar,
128.4916201,3043.478261,hcp,Sinmyo (2019),Fe foil,Unknown,"fcc, hcp","Dewaele (2006), Tsujino (2013)",Ar,
130.726257,3057.971014,hcp,Sinmyo (2019),Fe foil,Unknown,"fcc, hcp","Dewaele (2006), Tsujino (2013)",Ar,
130.726257,3101.449275,hcp,Sinmyo (2019),Fe foil,Unknown,"fcc, hcp","Dewaele (2006), Tsujino (2013)",Ar,
83.79888268,1536.231884,hcp,Sinmyo (2019),Fe foil,Unknown,"fcc, hcp","Dewaele (2006), Tsujino (2013)",Ar,
83.24022346,1942.028986,hcp,Sinmyo (2019),Fe foil,Unknown,"fcc, hcp","Dewaele (2006), Tsujino (2013)",Ar,
90.5027933,1971.014493,hcp,Sinmyo (2019),Fe foil,Unknown,"fcc, hcp","Dewaele (2006), Tsujino (2013)",Ar,
90.5027933,2000,hcp,Sinmyo (2019),Fe foil,Unknown,"fcc, hcp","Dewaele (2006), Tsujino (2013)",Ar,
91.62011173,2115.942029,hcp,Sinmyo (2019),Fe foil,Unknown,"fcc, hcp","Dewaele (2006), Tsujino (2013)",Ar,
86.59217877,2304.347826,hcp,Sinmyo (2019),Fe foil,Unknown,"fcc, hcp","Dewaele (2006), Tsujino (2013)",Ar,
87.15083799,2405.797101,hcp,Sinmyo (2019),Fe foil,Unknown,"fcc, hcp","Dewaele (2006), Tsujino (2013)",Ar,
87.70949721,2420.289855,hcp,Sinmyo (2019),Fe foil,Unknown,"fcc, hcp","Dewaele (2006), Tsujino (2013)",Ar,
87.15083799,2507.246377,hcp,Sinmyo (2019),Fe foil,Unknown,"fcc, hcp","Dewaele (2006), Tsujino (2013)",Ar,
87.70949721,2521.73913,hcp,Sinmyo (2019),Fe foil,Unknown,"fcc, hcp","Dewaele (2006), Tsujino (2013)",Ar,
89.38547486,2579.710145,hcp,Sinmyo (2019),Fe foil,Unknown,"fcc, hcp","Dewaele (2006), Tsujino (2013)",Ar,
92.73743017,2550.724638,hcp,Sinmyo (2019),Fe foil,Unknown,"fcc, hcp","Dewaele (2006), Tsujino (2013)",Ar,
88.26815642,2652.173913,hcp,Sinmyo (2019),Fe foil,Unknown,"fcc, hcp","Dewaele (2006), Tsujino (2013)",Ar,
90.5027933,2739.130435,hcp,Sinmyo (2019),Fe foil,Unknown,"fcc, hcp","Dewaele (2006), Tsujino (2013)",Ar,
60.89385475,1420.289855,hcp,Sinmyo (2019),Fe foil,Unknown,"fcc, hcp","Dewaele (2006), Tsujino (2013)",Ar,
93.8547486,2826.086957,fcc,Sinmyo (2019),Fe foil,Unknown,"fcc, hcp","Dewaele (2006), Tsujino (2013)",Ar,
93.8547486,2884.057971,fcc,Sinmyo (2019),Fe foil,Unknown,"fcc, hcp","Dewaele (2006), Tsujino (2013)",Ar,
61.45251397,1492.753623,hcp,Sinmyo (2019),Fe foil,Unknown,"fcc, hcp","Dewaele (2006), Tsujino (2013)",Ar,
61.45251397,1550.724638,hcp,Sinmyo (2019),Fe foil,Unknown,"fcc, hcp","Dewaele (2006), Tsujino (2013)",Ar,
62.01117318,1608.695652,hcp,Sinmyo (2019),Fe foil,Unknown,"fcc, hcp","Dewaele (2006), Tsujino (2013)",Ar,
62.01117318,1666.666667,hcp,Sinmyo (2019),Fe foil,Unknown,"fcc, hcp","Dewaele (2006), Tsujino (2013)",Ar,
62.5698324,1724.637681,hcp,Sinmyo (2019),Fe foil,Unknown,"fcc, hcp","Dewaele (2006), Tsujino (2013)",Ar,
63.12849162,1811.594203,hcp,Sinmyo (2019),Fe foil,Unknown,"fcc, hcp","Dewaele (2006), Tsujino (2013)",Ar,
63.12849162,1869.565217,hcp,Sinmyo (2019),Fe foil,Unknown,"fcc, hcp","Dewaele (2006), Tsujino (2013)",Ar,
63.68715084,1913.043478,hcp,Sinmyo (2019),Fe foil,Unknown,"fcc, hcp","Dewaele (2006), Tsujino (2013)",Ar,
63.68715084,1956.521739,hcp,Sinmyo (2019),Fe foil,Unknown,"fcc, hcp","Dewaele (2006), Tsujino (2013)",Ar,
63.68715084,2000,hcp,Sinmyo (2019),Fe foil,Unknown,"fcc, hcp","Dewaele (2006), Tsujino (2013)",Ar,
63.68715084,2043.478261,hcp,Sinmyo (2019),Fe foil,Unknown,"fcc, hcp","Dewaele (2006), Tsujino (2013)",Ar,
64.24581006,2115.942029,hcp,Sinmyo (2019),Fe foil,Unknown,"fcc, hcp","Dewaele (2006), Tsujino (2013)",Ar,
54.74860335,1768.115942,hcp,Sinmyo (2019),Fe foil,Unknown,"fcc, hcp","Dewaele (2006), Tsujino (2013)",Ar,
55.30726257,1898.550725,hcp,Sinmyo (2019),Fe foil,Unknown,"fcc, hcp","Dewaele (2006), Tsujino (2013)",Ar,
64.24581006,2159.42029,fcc,Sinmyo (2019),Fe foil,Unknown,"fcc, hcp","Dewaele (2006), Tsujino (2013)",Ar,
61.45251397,2159.42029,fcc,Sinmyo (2019),Fe foil,Unknown,"fcc, hcp","Dewaele (2006), Tsujino (2013)",Ar,
64.80446927,2260.869565,fcc,Sinmyo (2019),Fe foil,Unknown,"fcc, hcp","Dewaele (2006), Tsujino (2013)",Ar,
62.01117318,2246.376812,fcc,Sinmyo (2019),Fe foil,Unknown,"fcc, hcp","Dewaele (2006), Tsujino (2013)",Ar,
63.68715084,2391.304348,fcc,Sinmyo (2019),Fe foil,Unknown,"fcc, hcp","Dewaele (2006), Tsujino (2013)",Ar,
63.68715084,2405.797101,fcc,Sinmyo (2019),Fe foil,Unknown,"fcc, hcp","Dewaele (2006), Tsujino (2013)",Ar,
64.24581006,2420.289855,fcc,Sinmyo (2019),Fe foil,Unknown,"fcc, hcp","Dewaele (2006), Tsujino (2013)",Ar,
64.80446927,2507.246377,fcc,Sinmyo (2019),Fe foil,Unknown,"fcc, hcp","Dewaele (2006), Tsujino (2013)",Ar,
64.80446927,2536.231884,fcc,Sinmyo (2019),Fe foil,Unknown,"fcc, hcp","Dewaele (2006), Tsujino (2013)",Ar,
44.13407821,1869.565217,fcc,Sinmyo (2019),Fe foil,Unknown,"fcc, hcp","Dewaele (2006), Tsujino (2013)",Ar,
44.69273743,2028.985507,fcc,Sinmyo (2019),Fe foil,Unknown,"fcc, hcp","Dewaele (2006), Tsujino (2013)",Ar,
45.25139665,2188.405797,fcc,Sinmyo (2019),Fe foil,Unknown,"fcc, hcp","Dewaele (2006), Tsujino (2013)",Ar,
56.42458101,2144.927536,fcc,Sinmyo (2019),Fe foil,Unknown,"fcc, hcp","Dewaele (2006), Tsujino (2013)",Ar,
6.703910615,1811.594203,fcc,Sinmyo (2019),Fe foil,Unknown,"fcc, hcp","Dewaele (2006), Tsujino (2013)",Ar,
69.85294118,1669.902913,hcp,Aquilanti (2015),Fe single-crystal,Unknown,"ruby, diamond",Akahama (2010),Al2O3,
69.85294118,1699.029126,hcp,Aquilanti (2015),Fe single-crystal,Unknown,"ruby, diamond",Akahama (2010),Al2O3,
70.22058824,1757.281553,hcp,Aquilanti (2015),Fe single-crystal,Unknown,"ruby, diamond",Akahama (2010),Al2O3,
70.95588235,1912.621359,hcp,Aquilanti (2015),Fe single-crystal,Unknown,"ruby, diamond",Akahama (2010),Al2O3,
71.32352941,2000,hcp,Aquilanti (2015),Fe single-crystal,Unknown,"ruby, diamond",Akahama (2010),Al2O3,
71.69117647,2106.796117,hcp,Aquilanti (2015),Fe single-crystal,Unknown,"ruby, diamond",Akahama (2010),Al2O3,
72.05882353,2184.466019,hcp,Aquilanti (2015),Fe single-crystal,Unknown,"ruby, diamond",Akahama (2010),Al2O3,
72.79411765,2271.84466,hcp,Aquilanti (2015),Fe single-crystal,Unknown,"ruby, diamond",Akahama (2010),Al2O3,
72.79411765,2300.970874,hcp,Aquilanti (2015),Fe single-crystal,Unknown,"ruby, diamond",Akahama (2010),Al2O3,
73.16176471,2349.514563,hcp,Aquilanti (2015),Fe single-crystal,Unknown,"ruby, diamond",Akahama (2010),Al2O3,
79.04411765,2495.145631,hcp,Aquilanti (2015),Fe single-crystal,Unknown,"ruby, diamond",Akahama (2010),Al2O3,
78.30882353,2407.76699,hcp,Aquilanti (2015),Fe single-crystal,Unknown,"ruby, diamond",Akahama (2010),Al2O3,
77.57352941,2262.135922,hcp,Aquilanti (2015),Fe single-crystal,Unknown,"ruby, diamond",Akahama (2010),Al2O3,
76.83823529,2116.504854,hcp,Aquilanti (2015),Fe single-crystal,Unknown,"ruby, diamond",Akahama (2010),Al2O3,
76.47058824,2038.834951,hcp,Aquilanti (2015),Fe single-crystal,Unknown,"ruby, diamond",Akahama (2010),Al2O3,
76.10294118,1990.291262,hcp,Aquilanti (2015),Fe single-crystal,Unknown,"ruby, diamond",Akahama (2010),Al2O3,
76.10294118,1951.456311,hcp,Aquilanti (2015),Fe single-crystal,Unknown,"ruby, diamond",Akahama (2010),Al2O3,
75.73529412,1902.912621,hcp,Aquilanti (2015),Fe single-crystal,Unknown,"ruby, diamond",Akahama (2010),Al2O3,
75.36764706,1864.07767,hcp,Aquilanti (2015),Fe single-crystal,Unknown,"ruby, diamond",Akahama (2010),Al2O3,
75.36764706,1766.990291,hcp,Aquilanti (2015),Fe single-crystal,Unknown,"ruby, diamond",Akahama (2010),Al2O3,
74.63235294,1679.61165,hcp,Aquilanti (2015),Fe single-crystal,Unknown,"ruby, diamond",Akahama (2010),Al2O3,
92.27941176,2621.359223,hcp,Aquilanti (2015),Fe single-crystal,Unknown,"ruby, diamond",Akahama (2010),Al2O3,
91.91176471,2514.563107,hcp,Aquilanti (2015),Fe single-crystal,Unknown,"ruby, diamond",Akahama (2010),Al2O3,
116.5441176,3009.708738,hcp,Aquilanti (2015),Fe single-crystal,Unknown,"ruby, diamond",Akahama (2010),Al2O3,
116.5441176,2980.582524,hcp,Aquilanti (2015),Fe single-crystal,Unknown,"ruby, diamond",Akahama (2010),Al2O3,
115.8088235,2912.621359,hcp,Aquilanti (2015),Fe single-crystal,Unknown,"ruby, diamond",Akahama (2010),Al2O3,
115.8088235,2815.533981,hcp,Aquilanti (2015),Fe single-crystal,Unknown,"ruby, diamond",Akahama (2010),Al2O3,
115.0735294,2737.864078,hcp,Aquilanti (2015),Fe single-crystal,Unknown,"ruby, diamond",Akahama (2010),Al2O3,
115.0735294,2669.902913,hcp,Aquilanti (2015),Fe single-crystal,Unknown,"ruby, diamond",Akahama (2010),Al2O3,
113.9705882,2524.271845,hcp,Aquilanti (2015),Fe single-crystal,Unknown,"ruby, diamond",Akahama (2010),Al2O3,
113.6029412,2407.76699,hcp,Aquilanti (2015),Fe single-crystal,Unknown,"ruby, diamond",Akahama (2010),Al2O3,
112.5,2242.718447,hcp,Aquilanti (2015),Fe single-crystal,Unknown,"ruby, diamond",Akahama (2010),Al2O3,
111.0294118,1961.165049,hcp,Aquilanti (2015),Fe single-crystal,Unknown,"ruby, diamond",Akahama (2010),Al2O3,
73.52941176,2417.475728,fcc,Aquilanti (2015),Fe single-crystal,Unknown,"ruby, diamond",Akahama (2010),Al2O3,
79.41176471,2592.23301,fcc,Aquilanti (2015),Fe single-crystal,Unknown,"ruby, diamond",Akahama (2010),Al2O3,
79.77941176,2708.737864,fcc,Aquilanti (2015),Fe single-crystal,Unknown,"ruby, diamond",Akahama (2010),Al2O3,
75,2737.864078,fcc,Aquilanti (2015),Fe single-crystal,Unknown,"ruby, diamond",Akahama (2010),Al2O3,
116.9117647,3087.378641,liquid,Aquilanti (2015),Fe single-crystal,Unknown,"ruby, diamond",Akahama (2010),Al2O3,
118.3823529,3310.679612,liquid,Aquilanti (2015),Fe single-crystal,Unknown,"ruby, diamond",Akahama (2010),Al2O3,
118.75,3388.349515,liquid,Aquilanti (2015),Fe single-crystal,Unknown,"ruby, diamond",Akahama (2010),Al2O3,
119.4852941,3524.271845,liquid,Aquilanti (2015),Fe single-crystal,Unknown,"ruby, diamond",Akahama (2010),Al2O3,
93.01470588,2766.990291,liquid,Aquilanti (2015),Fe single-crystal,Unknown,"ruby, diamond",Akahama (2010),Al2O3,
93.75,2844.660194,liquid,Aquilanti (2015),Fe single-crystal,Unknown,"ruby, diamond",Akahama (2010),Al2O3,
94.48529412,2980.582524,liquid,Aquilanti (2015),Fe single-crystal,Unknown,"ruby, diamond",Akahama (2010),Al2O3,
94.85294118,3106.796117,liquid,Aquilanti (2015),Fe single-crystal,Unknown,"ruby, diamond",Akahama (2010),Al2O3,
95.22058824,3145.631068,liquid,Aquilanti (2015),Fe single-crystal,Unknown,"ruby, diamond",Akahama (2010),Al2O3,
80.14705882,2825.242718,liquid,Aquilanti (2015),Fe single-crystal,Unknown,"ruby, diamond",Akahama (2010),Al2O3,
81.25,2961.165049,liquid,Aquilanti (2015),Fe single-crystal,Unknown,"ruby, diamond",Akahama (2010),Al2O3,
81.61764706,3009.708738,liquid,Aquilanti (2015),Fe single-crystal,Unknown,"ruby, diamond",Akahama (2010),Al2O3,
81.98529412,3077.669903,liquid,Aquilanti (2015),Fe single-crystal,Unknown,"ruby, diamond",Akahama (2010),Al2O3,
75.36764706,2844.660194,liquid,Aquilanti (2015),Fe single-crystal,Unknown,"ruby, diamond",Akahama (2010),Al2O3,
547.5409836,7191.489362,hcp,Kraus (2022),Fe,N/A,N/A,N/A,N/A,! Shockwave experiments
897.2677596,10106.38298,hcp,Kraus (2022),Fe,N/A,N/A,N/A,N/A,
991.2568306,10765.95745,hcp,Kraus (2022),Fe,N/A,N/A,N/A,N/A,
556.284153,8085.106383,liquid,Kraus (2022),Fe,N/A,N/A,N/A,N/A,
567.2131148,8702.12766,liquid,Kraus (2022),Fe,N/A,N/A,N/A,N/A,
956.284153,11510.6383,liquid,Kraus (2022),Fe,N/A,N/A,N/A,N/A,
584.6994536,8319.148936,Mix (hcp + liquid),Kraus (2022),Fe,N/A,N/A,N/A,N/A,
120.412844,4258.064516,liquid,Li (2020),Bulk Iron,N/A,N/A,N/A,N/A,! Shockwave experiments
128.6697248,4322.580645,liquid,Li (2020),Bulk Iron,N/A,N/A,N/A,N/A,
141.0550459,4516.129032,liquid,Li (2020),Bulk Iron,N/A,N/A,N/A,N/A,
217.087156,5247.311828,liquid,Li (2020),Bulk Iron,N/A,N/A,N/A,N/A,
234.6330275,5311.827957,liquid,Li (2020),Bulk Iron,N/A,N/A,N/A,N/A,
255.9633028,5483.870968,liquid,Li (2020),Bulk Iron,N/A,N/A,N/A,N/A,
198.1651376,4688.172043,hcp,Li (2020),Bulk Iron,N/A,N/A,N/A,N/A,
196.4449541,4279.569892,hcp,Li (2020),Bulk Iron,N/A,N/A,N/A,N/A,
7.351778656,2037.037037,liquid,Boehler (1990),,,,,,
13.35968379,2135.802469,liquid,Boehler (1990),,,,,,
15.88932806,2222.222222,liquid,Boehler (1990),,,,,,
17.47035573,2265.432099,liquid,Boehler (1990),,,,,,
19.0513834,2246.91358,liquid,Boehler (1990),,,,,,
20.63241107,2296.296296,liquid,Boehler (1990),,,,,,
26.32411067,2339.506173,liquid,Boehler (1990),,,,,,
26.64031621,2364.197531,liquid,Boehler (1990),,,,,,
27.90513834,2395.061728,liquid,Boehler (1990),,,,,,
29.48616601,2425.925926,liquid,Boehler (1990),,,,,,
29.48616601,2364.197531,liquid,Boehler (1990),,,,,,
36.12648221,2432.098765,liquid,Boehler (1990),,,,,,
36.75889328,2524.691358,liquid,Boehler (1990),,,,,,
40.55335968,2518.518519,liquid,Boehler (1990),,,,,,
113.5968379,3006.17284,liquid,Boehler (1990),,,,,,
94.62450593,2802.469136,liquid,Boehler (1990),,,,,,
82.29249012,2722.222222,liquid,Boehler (1990),,,,,,
77.86561265,2604.938272,liquid,Boehler (1990),,,,,,
68.06324111,2679.012346,liquid,Boehler (1990),,,,,,
64.90118577,2672.839506,liquid,Boehler (1990),,,,,,
50.98814229,2537.037037,liquid,Boehler (1990),,,,,,
49.72332016,2561.728395,liquid,Boehler (1990),,,,,,
47.82608696,2561.728395,liquid,Boehler (1990),,,,,,
49.72332016,2561.728395,liquid,Boehler (1990),,,,,,
50.35573123,2543.209877,liquid,Boehler (1990),,,,,,
42.1,1910,fcc,Hou (2021),Fe foil,Unknown,Diamond anvil tip,N/A,amorphous SiO2,
42.4,1983,fcc,Hou (2021),Fe foil,Unknown,Diamond anvil tip,N/A,amorphous SiO2,
42.7,2057,fcc,Hou (2021),Fe foil,Unknown,Diamond anvil tip,N/A,amorphous SiO2,
43.1,2132,fcc,Hou (2021),Fe foil,Unknown,Diamond anvil tip,N/A,amorphous SiO2,
43.4,2205,fcc,Hou (2021),Fe foil,Unknown,Diamond anvil tip,N/A,amorphous SiO2,
43.7,2278,fcc,Hou (2021),Fe foil,Unknown,Diamond anvil tip,N/A,amorphous SiO2,
44.1,2346,fcc,Hou (2021),Fe foil,Unknown,Diamond anvil tip,N/A,amorphous SiO2,
44.3,2394,fcc,Hou (2021),Fe foil,Unknown,Diamond anvil tip,N/A,amorphous SiO2,
44.6,2462,fcc,Hou (2021),Fe foil,Unknown,Diamond anvil tip,N/A,amorphous SiO2,
45,2559,fcc,Hou (2021),Fe foil,Unknown,Diamond anvil tip,N/A,amorphous SiO2,
45.1,2567,fcc,Hou (2021),Fe foil,Unknown,Diamond anvil tip,N/A,amorphous SiO2,
45.3,2617,fcc,Hou (2021),Fe foil,Unknown,Diamond anvil tip,N/A,amorphous SiO2,
45.8,2712,liquid,Hou (2021),Fe foil,Unknown,Diamond anvil tip,N/A,amorphous SiO2,
46.1,2773,liquid,Hou (2021),Fe foil,Unknown,Diamond anvil tip,N/A,amorphous SiO2,
40.5,1282,hcp,Hou (2021),Fe foil,Unknown,Diamond anvil tip,N/A,amorphous SiO2,
40.3,1244,hcp,Hou (2021),Fe foil,Unknown,Diamond anvil tip,N/A,amorphous SiO2,
40.7,1324,hcp,Hou (2021),Fe foil,Unknown,Diamond anvil tip,N/A,amorphous SiO2,
41.1,1406,hcp,Hou (2021),Fe foil,Unknown,Diamond anvil tip,N/A,amorphous SiO2,
41.4,1469,hcp,Hou (2021),Fe foil,Unknown,Diamond anvil tip,N/A,amorphous SiO2,
41.6,1529,hcp,Hou (2021),Fe foil,Unknown,Diamond anvil tip,N/A,amorphous SiO2,
41.9,1577,hcp,Hou (2021),Fe foil,Unknown,Diamond anvil tip,N/A,amorphous SiO2,
42.1,1624,hcp,Hou (2021),Fe foil,Unknown,Diamond anvil tip,N/A,amorphous SiO2,
42.3,1666,hcp,Hou (2021),Fe foil,Unknown,Diamond anvil tip,N/A,amorphous SiO2,
42.5,1707,hcp,Hou (2021),Fe foil,Unknown,Diamond anvil tip,N/A,amorphous SiO2,
42.7,1745,hcp,Hou (2021),Fe foil,Unknown,Diamond anvil tip,N/A,amorphous SiO2,
42.8,1778,hcp,Hou (2021),Fe foil,Unknown,Diamond anvil tip,N/A,amorphous SiO2,
43,1814,hcp,Hou (2021),Fe foil,Unknown,Diamond anvil tip,N/A,amorphous SiO2,
43.1,1837,hcp,Hou (2021),Fe foil,Unknown,Diamond anvil tip,N/A,amorphous SiO2,
43.3,1872,hcp,Hou (2021),Fe foil,Unknown,Diamond anvil tip,N/A,amorphous SiO2,
43.4,1906,hcp,Hou (2021),Fe foil,Unknown,Diamond anvil tip,N/A,amorphous SiO2,
43.4,1910,hcp,Hou (2021),Fe foil,Unknown,Diamond anvil tip,N/A,amorphous SiO2,
43.6,1938,hcp,Hou (2021),Fe foil,Unknown,Diamond anvil tip,N/A,amorphous SiO2,
43.7,1968,hcp,Hou (2021),Fe foil,Unknown,Diamond anvil tip,N/A,amorphous SiO2,
43.8,1993,hcp,Hou (2021),Fe foil,Unknown,Diamond anvil tip,N/A,amorphous SiO2,
43.9,2017,hcp,Hou (2021),Fe foil,Unknown,Diamond anvil tip,N/A,amorphous SiO2,
44,2032,hcp,Hou (2021),Fe foil,Unknown,Diamond anvil tip,N/A,amorphous SiO2,
44.1,2054,hcp,Hou (2021),Fe foil,Unknown,Diamond anvil tip,N/A,amorphous SiO2,
44.1,2068,hcp,Hou (2021),Fe foil,Unknown,Diamond anvil tip,N/A,amorphous SiO2,
44.2,2085,hcp,Hou (2021),Fe foil,Unknown,Diamond anvil tip,N/A,amorphous SiO2,
42.1,1910,fcc,Hou (2021),Fe foil,Unknown,Diamond anvil tip,N/A,amorphous SiO2,
42.4,1983,fcc,Hou (2021),Fe foil,Unknown,Diamond anvil tip,N/A,amorphous SiO2,
42.7,2057,fcc,Hou (2021),Fe foil,Unknown,Diamond anvil tip,N/A,amorphous SiO2,
43.1,2132,fcc,Hou (2021),Fe foil,Unknown,Diamond anvil tip,N/A,amorphous SiO2,
43.4,2205,fcc,Hou (2021),Fe foil,Unknown,Diamond anvil tip,N/A,amorphous SiO2,
43.7,2278,fcc,Hou (2021),Fe foil,Unknown,Diamond anvil tip,N/A,amorphous SiO2,
44.1,2346,fcc,Hou (2021),Fe foil,Unknown,Diamond anvil tip,N/A,amorphous SiO2,
44.3,2394,fcc,Hou (2021),Fe foil,Unknown,Diamond anvil tip,N/A,amorphous SiO2,
44.6,2462,fcc,Hou (2021),Fe foil,Unknown,Diamond anvil tip,N/A,amorphous SiO2,
45,2559,fcc,Hou (2021),Fe foil,Unknown,Diamond anvil tip,N/A,amorphous SiO2,
45.1,2567,fcc,Hou (2021),Fe foil,Unknown,Diamond anvil tip,N/A,amorphous SiO2,
45.3,2617,fcc,Hou (2021),Fe foil,Unknown,Diamond anvil tip,N/A,amorphous SiO2,
45.8,2712,fcc,Hou (2021),Fe foil,Unknown,Diamond anvil tip,N/A,amorphous SiO2,
46.1,2773,fcc,Hou (2021),Fe foil,Unknown,Diamond anvil tip,N/A,amorphous SiO2,
46.4,2838,fcc,Hou (2021),Fe foil,Unknown,Diamond anvil tip,N/A,amorphous SiO2,
46.3,2825,fcc,Hou (2021),Fe foil,Unknown,Diamond anvil tip,N/A,amorphous SiO2,
46.6,2873,fcc,Hou (2021),Fe foil,Unknown,Diamond anvil tip,N/A,amorphous SiO2,
46.8,2926,fcc,Hou (2021),Fe foil,Unknown,Diamond anvil tip,N/A,amorphous SiO2,
47.1,2872,liquid,Hou (2021),Fe foil,Unknown,Diamond anvil tip,N/A,amorphous SiO2,
47.2,2889,liquid,Hou (2021),Fe foil,Unknown,Diamond anvil tip,N/A,amorphous SiO2,
47.2,2904,liquid,Hou (2021),Fe foil,Unknown,Diamond anvil tip,N/A,amorphous SiO2,
54.4,1216,hcp,Hou (2021),Fe foil,Unknown,Diamond anvil tip,N/A,amorphous SiO2,
54.8,1319,hcp,Hou (2021),Fe foil,Unknown,Diamond anvil tip,N/A,amorphous SiO2,
55.2,1395,hcp,Hou (2021),Fe foil,Unknown,Diamond anvil tip,N/A,amorphous SiO2,
55.5,1461,hcp,Hou (2021),Fe foil,Unknown,Diamond anvil tip,N/A,amorphous SiO2,
55.9,1533,hcp,Hou (2021),Fe foil,Unknown,Diamond anvil tip,N/A,amorphous SiO2,
56.2,1605,hcp,Hou (2021),Fe foil,Unknown,Diamond anvil tip,N/A,amorphous SiO2,
56.6,1683,hcp,Hou (2021),Fe foil,Unknown,Diamond anvil tip,N/A,amorphous SiO2,
56.9,1757,hcp,Hou (2021),Fe foil,Unknown,Diamond anvil tip,N/A,amorphous SiO2,
57.3,1837,hcp,Hou (2021),Fe foil,Unknown,Diamond anvil tip,N/A,amorphous SiO2,
57.7,1913,hcp,Hou (2021),Fe foil,Unknown,Diamond anvil tip,N/A,amorphous SiO2,
58,1991,hcp,Hou (2021),Fe foil,Unknown,Diamond anvil tip,N/A,amorphous SiO2,
58.4,2063,hcp,Hou (2021),Fe foil,Unknown,Diamond anvil tip,N/A,amorphous SiO2,
58.6,2116,hcp,Hou (2021),Fe foil,Unknown,Diamond anvil tip,N/A,amorphous SiO2,
58.8,2151,hcp,Hou (2021),Fe foil,Unknown,Diamond anvil tip,N/A,amorphous SiO2,
59,2204,hcp,Hou (2021),Fe foil,Unknown,Diamond anvil tip,N/A,amorphous SiO2,
59.2,2241,hcp,Hou (2021),Fe foil,Unknown,Diamond anvil tip,N/A,amorphous SiO2,
59.4,2295,hcp,Hou (2021),Fe foil,Unknown,Diamond anvil tip,N/A,amorphous SiO2,
59.6,2336,hcp,Hou (2021),Fe foil,Unknown,Diamond anvil tip,N/A,amorphous SiO2,
59.8,2397,hcp,Hou (2021),Fe foil,Unknown,Diamond anvil tip,N/A,amorphous SiO2,
59.8,2396,hcp,Hou (2021),Fe foil,Unknown,Diamond anvil tip,N/A,amorphous SiO2,
60.1,2457,hcp,Hou (2021),Fe foil,Unknown,Diamond anvil tip,N/A,amorphous SiO2,
60.2,2487,hcp,Hou (2021),Fe foil,Unknown,Diamond anvil tip,N/A,amorphous SiO2,
60.3,2512,hcp,Hou (2021),Fe foil,Unknown,Diamond anvil tip,N/A,amorphous SiO2,
60.4,2533,fcc,Hou (2021),Fe foil,Unknown,Diamond anvil tip,N/A,amorphous SiO2,
60.6,2593,fcc,Hou (2021),Fe foil,Unknown,Diamond anvil tip,N/A,amorphous SiO2,
60.7,2628,fcc,Hou (2021),Fe foil,Unknown,Diamond anvil tip,N/A,amorphous SiO2,
61.2,2771,fcc,Hou (2021),Fe foil,Unknown,Diamond anvil tip,N/A,amorphous SiO2,
61.4,2835,fcc,Hou (2021),Fe foil,Unknown,Diamond anvil tip,N/A,amorphous SiO2,
61.7,2934,fcc,Hou (2021),Fe foil,Unknown,Diamond anvil tip,N/A,amorphous SiO2,
62,3039,fcc,Hou (2021),Fe foil,Unknown,Diamond anvil tip,N/A,amorphous SiO2,
62.3,3173,liquid,Hou (2021),Fe foil,Unknown,Diamond anvil tip,N/A,amorphous SiO2,
62.3,3162,liquid,Hou (2021),Fe foil,Unknown,Diamond anvil tip,N/A,amorphous SiO2,
56,1130,hcp,Hou (2021),Fe foil,Unknown,Diamond anvil tip,N/A,amorphous SiO2,
56.7,1279,hcp,Hou (2021),Fe foil,Unknown,Diamond anvil tip,N/A,amorphous SiO2,
57.3,1400,hcp,Hou (2021),Fe foil,Unknown,Diamond anvil tip,N/A,amorphous SiO2,
57.9,1527,hcp,Hou (2021),Fe foil,Unknown,Diamond anvil tip,N/A,amorphous SiO2,
58.2,1599,hcp,Hou (2021),Fe foil,Unknown,Diamond anvil tip,N/A,amorphous SiO2,
58.6,1684,hcp,Hou (2021),Fe foil,Unknown,Diamond anvil tip,N/A,amorphous SiO2,
59,1763,hcp,Hou (2021),Fe foil,Unknown,Diamond anvil tip,N/A,amorphous SiO2,
59.5,1866,hcp,Hou (2021),Fe foil,Unknown,Diamond anvil tip,N/A,amorphous SiO2,
60,1963,hcp,Hou (2021),Fe foil,Unknown,Diamond anvil tip,N/A,amorphous SiO2,
60.3,2035,hcp,Hou (2021),Fe foil,Unknown,Diamond anvil tip,N/A,amorphous SiO2,
60.9,2159,hcp,Hou (2021),Fe foil,Unknown,Diamond anvil tip,N/A,amorphous SiO2,
61.5,2308,hcp,Hou (2021),Fe foil,Unknown,Diamond anvil tip,N/A,amorphous SiO2,
62.3,2486,hcp,Hou (2021),Fe foil,Unknown,Diamond anvil tip,N/A,amorphous SiO2,
63.2,2731,fcc,Hou (2021),Fe foil,Unknown,Diamond anvil tip,N/A,amorphous SiO2,
64.1,3015,fcc,Hou (2021),Fe foil,Unknown,Diamond anvil tip,N/A,amorphous SiO2,
64.5,3204,liquid,Hou (2021),Fe foil,Unknown,Diamond anvil tip,N/A,amorphous SiO2,
64.6,3210,liquid,Hou (2021),Fe foil,Unknown,Diamond anvil tip,N/A,amorphous SiO2,
64.5,3196,liquid,Hou (2021),Fe foil,Unknown,Diamond anvil tip,N/A,amorphous SiO2,
64.6,3224,liquid,Hou (2021),Fe foil,Unknown,Diamond anvil tip,N/A,amorphous SiO2,
60.2,1274,hcp,Hou (2021),Fe foil,Unknown,Diamond anvil tip,N/A,amorphous SiO2,
60.5,1339,hcp,Hou (2021),Fe foil,Unknown,Diamond anvil tip,N/A,amorphous SiO2,
61.1,1459,hcp,Hou (2021),Fe foil,Unknown,Diamond anvil tip,N/A,amorphous SiO2,
61.8,1602,hcp,Hou (2021),Fe foil,Unknown,Diamond anvil tip,N/A,amorphous SiO2,
62.4,1731,hcp,Hou (2021),Fe foil,Unknown,Diamond anvil tip,N/A,amorphous SiO2,
63.1,1870,hcp,Hou (2021),Fe foil,Unknown,Diamond anvil tip,N/A,amorphous SiO2,
63.9,2040,hcp,Hou (2021),Fe foil,Unknown,Diamond anvil tip,N/A,amorphous SiO2,
65,2281,hcp,Hou (2021),Fe foil,Unknown,Diamond anvil tip,N/A,amorphous SiO2,
65.9,2505,hcp,Hou (2021),Fe foil,Unknown,Diamond anvil tip,N/A,amorphous SiO2,
67,2785,hcp,Hou (2021),Fe foil,Unknown,Diamond anvil tip,N/A,amorphous SiO2,
67,2784,fcc,Hou (2021),Fe foil,Unknown,Diamond anvil tip,N/A,amorphous SiO2,
67.2,2828,fcc,Hou (2021),Fe foil,Unknown,Diamond anvil tip,N/A,amorphous SiO2,
67.3,2867,fcc,Hou (2021),Fe foil,Unknown,Diamond anvil tip,N/A,amorphous SiO2,
68.3,3220,fcc,Hou (2021),Fe foil,Unknown,Diamond anvil tip,N/A,amorphous SiO2,
68.4,3256,liquid,Hou (2021),Fe foil,Unknown,Diamond anvil tip,N/A,amorphous SiO2,
68.4,3289,liquid,Hou (2021),Fe foil,Unknown,Diamond anvil tip,N/A,amorphous SiO2,
62.2,1372,hcp,Hou (2021),Fe foil,Unknown,Diamond anvil tip,N/A,amorphous SiO2,
62.5,1439,hcp,Hou (2021),Fe foil,Unknown,Diamond anvil tip,N/A,amorphous SiO2,
62.9,1517,hcp,Hou (2021),Fe foil,Unknown,Diamond anvil tip,N/A,amorphous SiO2,
63.3,1600,hcp,Hou (2021),Fe foil,Unknown,Diamond anvil tip,N/A,amorphous SiO2,
63.7,1689,hcp,Hou (2021),Fe foil,Unknown,Diamond anvil tip,N/A,amorphous SiO2,
64.1,1779,hcp,Hou (2021),Fe foil,Unknown,Diamond anvil tip,N/A,amorphous SiO2,
64.6,1873,hcp,Hou (2021),Fe foil,Unknown,Diamond anvil tip,N/A,amorphous SiO2,
65,1958,hcp,Hou (2021),Fe foil,Unknown,Diamond anvil tip,N/A,amorphous SiO2,
65.3,2030,hcp,Hou (2021),Fe foil,Unknown,Diamond anvil tip,N/A,amorphous SiO2,
65.6,2092,hcp,Hou (2021),Fe foil,Unknown,Diamond anvil tip,N/A,amorphous SiO2,
65.8,2120,hcp,Hou (2021),Fe foil,Unknown,Diamond anvil tip,N/A,amorphous SiO2,
66,2174,hcp,Hou (2021),Fe foil,Unknown,Diamond anvil tip,N/A,amorphous SiO2,
66.2,2222,hcp,Hou (2021),Fe foil,Unknown,Diamond anvil tip,N/A,amorphous SiO2,
66.5,2286,hcp,Hou (2021),Fe foil,Unknown,Diamond anvil tip,N/A,amorphous SiO2,
66.8,2357,hcp,Hou (2021),Fe foil,Unknown,Diamond anvil tip,N/A,amorphous SiO2,
67.1,2427,hcp,Hou (2021),Fe foil,Unknown,Diamond anvil tip,N/A,amorphous SiO2,
67.4,2497,hcp,Hou (2021),Fe foil,Unknown,Diamond anvil tip,N/A,amorphous SiO2,
67.8,2580,hcp,Hou (2021),Fe foil,Unknown,Diamond anvil tip,N/A,amorphous SiO2,
68.1,2651,hcp,Hou (2021),Fe foil,Unknown,Diamond anvil tip,N/A,amorphous SiO2,
68.4,2736,hcp,Hou (2021),Fe foil,Unknown,Diamond anvil tip,N/A,amorphous SiO2,
68.7,2832,hcp,Hou (2021),Fe foil,Unknown,Diamond anvil tip,N/A,amorphous SiO2,
69,2915,hcp,Hou (2021),Fe foil,Unknown,Diamond anvil tip,N/A,amorphous SiO2,
69.4,3041,hcp,Hou (2021),Fe foil,Unknown,Diamond anvil tip,N/A,amorphous SiO2,
70.1,3351,liquid,Hou (2021),Fe foil,Unknown,Diamond anvil tip,N/A,amorphous SiO2,
70,3306,liquid,Hou (2021),Fe foil,Unknown,Diamond anvil tip,N/A,amorphous SiO2,
70.1,3332,liquid,Hou (2021),Fe foil,Unknown,Diamond anvil tip,N/A,amorphous SiO2,
81.5,1574,hcp,Hou (2021),Fe foil,Unknown,Diamond anvil tip,N/A,amorphous SiO2,
82,1675,hcp,Hou (2021),Fe foil,Unknown,Diamond anvil tip,N/A,amorphous SiO2,
82.3,1739,hcp,Hou (2021),Fe foil,Unknown,Diamond anvil tip,N/A,amorphous SiO2,
83.2,1923,hcp,Hou (2021),Fe foil,Unknown,Diamond anvil tip,N/A,amorphous SiO2,
84.2,2128,hcp,Hou (2021),Fe foil,Unknown,Diamond anvil tip,N/A,amorphous SiO2,
85.3,2341,hcp,Hou (2021),Fe foil,Unknown,Diamond anvil tip,N/A,amorphous SiO2,
86,2489,hcp,Hou (2021),Fe foil,Unknown,Diamond anvil tip,N/A,amorphous SiO2,
87,2705,hcp,Hou (2021),Fe foil,Unknown,Diamond anvil tip,N/A,amorphous SiO2,
88.7,3138,hcp,Hou (2021),Fe foil,Unknown,Diamond anvil tip,N/A,amorphous SiO2,
88.9,3191,hcp,Hou (2021),Fe foil,Unknown,Diamond anvil tip,N/A,amorphous SiO2,
89.3,3326,hcp,Hou (2021),Fe foil,Unknown,Diamond anvil tip,N/A,amorphous SiO2,
89.8,3495,liquid,Hou (2021),Fe foil,Unknown,Diamond anvil tip,N/A,amorphous SiO2,
83.5,1304,hcp,Hou (2021),Fe foil,Unknown,Diamond anvil tip,N/A,amorphous SiO2,
84,1421,hcp,Hou (2021),Fe foil,Unknown,Diamond anvil tip,N/A,amorphous SiO2,
84.5,1511,hcp,Hou (2021),Fe foil,Unknown,Diamond anvil tip,N/A,amorphous SiO2,
84.9,1600,hcp,Hou (2021),Fe foil,Unknown,Diamond anvil tip,N/A,amorphous SiO2,
85.3,1692,hcp,Hou (2021),Fe foil,Unknown,Diamond anvil tip,N/A,amorphous SiO2,
85.7,1769,hcp,Hou (2021),Fe foil,Unknown,Diamond anvil tip,N/A,amorphous SiO2,
86.3,1882,hcp,Hou (2021),Fe foil,Unknown,Diamond anvil tip,N/A,amorphous SiO2,
86.7,1965,hcp,Hou (2021),Fe foil,Unknown,Diamond anvil tip,N/A,amorphous SiO2,
87.2,2060,hcp,Hou (2021),Fe foil,Unknown,Diamond anvil tip,N/A,amorphous SiO2,
87.4,2098,hcp,Hou (2021),Fe foil,Unknown,Diamond anvil tip,N/A,amorphous SiO2,
90.7,2914,hcp,Hou (2021),Fe foil,Unknown,Diamond anvil tip,N/A,amorphous SiO2,
91.4,3111,hcp,Hou (2021),Fe foil,Unknown,Diamond anvil tip,N/A,amorphous SiO2,
91.6,3149,hcp,Hou (2021),Fe foil,Unknown,Diamond anvil tip,N/A,amorphous SiO2,
91.9,3240,hcp,Hou (2021),Fe foil,Unknown,Diamond anvil tip,N/A,amorphous SiO2,
91.9,3251,hcp,Hou (2021),Fe foil,Unknown,Diamond anvil tip,N/A,amorphous SiO2,
92.3,3387,hcp,Hou (2021),Fe foil,Unknown,Diamond anvil tip,N/A,amorphous SiO2,
92.1,3318,hcp,Hou (2021),Fe foil,Unknown,Diamond anvil tip,N/A,amorphous SiO2,
92.5,3449,hcp,Hou (2021),Fe foil,Unknown,Diamond anvil tip,N/A,amorphous SiO2,
92.5,3456,hcp,Hou (2021),Fe foil,Unknown,Diamond anvil tip,N/A,amorphous SiO2,
92.9,3608,hcp,Hou (2021),Fe foil,Unknown,Diamond anvil tip,N/A,amorphous SiO2,
92.8,3582,hcp,Hou (2021),Fe foil,Unknown,Diamond anvil tip,N/A,amorphous SiO2,
93.1,3635,liquid,Hou (2021),Fe foil,Unknown,Diamond anvil tip,N/A,amorphous SiO2,
93,3654,liquid,Hou (2021),Fe foil,Unknown,Diamond anvil tip,N/A,amorphous SiO2,
83.1,1220,hcp,Hou (2021),Fe foil,Unknown,Diamond anvil tip,N/A,amorphous SiO2,
83.5,1314,hcp,Hou (2021),Fe foil,Unknown,Diamond anvil tip,N/A,amorphous SiO2,
83.9,1398,hcp,Hou (2021),Fe foil,Unknown,Diamond anvil tip,N/A,amorphous SiO2,
84.3,1480,hcp,Hou (2021),Fe foil,Unknown,Diamond anvil tip,N/A,amorphous SiO2,
84.7,1553,hcp,Hou (2021),Fe foil,Unknown,Diamond anvil tip,N/A,amorphous SiO2,
85,1625,hcp,Hou (2021),Fe foil,Unknown,Diamond anvil tip,N/A,amorphous SiO2,
85.4,1706,hcp,Hou (2021),Fe foil,Unknown,Diamond anvil tip,N/A,amorphous SiO2,
