Repository: dong2j/HP-PEDPM

## High Pressure Phase Equilibria Database for Planetary Materials (HP-PEDPM)

### Dataset Description

This data set presents the experimental data available in the literature on Fe, MgO, SiO2, and MgSiO3. While we have tried to include as much literature data as possible, the database may not be complete due to the large number of publications on these materials. This provisional version will be updated regularly as new data or previously overlooked literature becomes available. The latest version of the database is 2025verFeb11. A benchmark code to reproduce the phase diagrams (Figure 8) is now included. Since the associated data is too large for GitHub, it is hosted on Zenodo.

File: 2024verJul21/SiO2.csv (part 4 of 4)
Pressure,Temperature,Phase,Author,Starting material,Heating time,Pressure scale,EoS,Pressure medium,Notes,,,,,,,,,
100.2575107,5460.606061,CaCl2-like,Andrault (2020),Silica glass,Unknown,"KCl, coesite, stishovite","Dewaele (2012), Akaogi (2011), Wang (2012)",KCl,,,,,,,,,,
101.1158798,5533.333333,CaCl2-like,Andrault (2020),Silica glass,Unknown,"KCl, coesite, stishovite","Dewaele (2012), Akaogi (2011), Wang (2012)",KCl,,,,,,,,,,
114.6781116,5896.969697,CaCl2-like,Andrault (2020),Silica glass,Unknown,"KCl, coesite, stishovite","Dewaele (2012), Akaogi (2011), Wang (2012)",KCl,,,,,,,,,,
117.4248927,6090.909091,CaCl2-like,Andrault (2020),Silica glass,Unknown,"KCl, coesite, stishovite","Dewaele (2012), Akaogi (2011), Wang (2012)",KCl,,,,,,,,,,
14.42060086,2927.272727,Liquid,Andrault (2020),Silica glass,Unknown,"KCl, coesite, stishovite","Dewaele (2012), Akaogi (2011), Wang (2012)",KCl,,,,,,,,,,
26.0944206,4006.060606,Liquid,Andrault (2020),Silica glass,Unknown,"KCl, coesite, stishovite","Dewaele (2012), Akaogi (2011), Wang (2012)",KCl,,,,,,,,,,
28.32618026,4018.181818,Liquid,Andrault (2020),Silica glass,Unknown,"KCl, coesite, stishovite","Dewaele (2012), Akaogi (2011), Wang (2012)",KCl,,,,,,,,,,
36.22317597,4478.787879,Liquid,Andrault (2020),Silica glass,Unknown,"KCl, coesite, stishovite","Dewaele (2012), Akaogi (2011), Wang (2012)",KCl,,,,,,,,,,
37.59656652,4575.757576,Liquid,Andrault (2020),Silica glass,Unknown,"KCl, coesite, stishovite","Dewaele (2012), Akaogi (2011), Wang (2012)",KCl,,,,,,,,,,
38.11158798,4733.333333,Liquid,Andrault (2020),Silica glass,Unknown,"KCl, coesite, stishovite","Dewaele (2012), Akaogi (2011), Wang (2012)",KCl,,,,,,,,,,
37.93991416,4890.909091,Liquid,Andrault (2020),Silica glass,Unknown,"KCl, coesite, stishovite","Dewaele (2012), Akaogi (2011), Wang (2012)",KCl,,,,,,,,,,
40.34334764,4963.636364,Liquid,Andrault (2020),Silica glass,Unknown,"KCl, coesite, stishovite","Dewaele (2012), Akaogi (2011), Wang (2012)",KCl,,,,,,,,,,
42.5751073,5096.969697,Liquid,Andrault (2020),Silica glass,Unknown,"KCl, coesite, stishovite","Dewaele (2012), Akaogi (2011), Wang (2012)",KCl,,,,,,,,,,
45.66523605,5036.363636,Liquid,Andrault (2020),Silica glass,Unknown,"KCl, coesite, stishovite","Dewaele (2012), Akaogi (2011), Wang (2012)",KCl,,,,,,,,,,
55.6223176,5036.363636,Liquid,Andrault (2020),Silica glass,Unknown,"KCl, coesite, stishovite","Dewaele (2012), Akaogi (2011), Wang (2012)",KCl,,,,,,,,,,
59.91416309,5096.969697,Liquid,Andrault (2020),Silica glass,Unknown,"KCl, coesite, stishovite","Dewaele (2012), Akaogi (2011), Wang (2012)",KCl,,,,,,,,,,
66.0944206,5254.545455,Liquid,Andrault (2020),Silica glass,Unknown,"KCl, coesite, stishovite","Dewaele (2012), Akaogi (2011), Wang (2012)",KCl,,,,,,,,,,
74.16309013,5096.969697,Liquid,Andrault (2020),Silica glass,Unknown,"KCl, coesite, stishovite","Dewaele (2012), Akaogi (2011), Wang (2012)",KCl,,,,,,,,,,
100.944206,5618.181818,Liquid,Andrault (2020),Silica glass,Unknown,"KCl, coesite, stishovite","Dewaele (2012), Akaogi (2011), Wang (2012)",KCl,,,,,,,,,,
101.8025751,5690.909091,Liquid,Andrault (2020),Silica glass,Unknown,"KCl, coesite, stishovite","Dewaele (2012), Akaogi (2011), Wang (2012)",KCl,,,,,,,,,,
115.3648069,6030.30303,Liquid,Andrault (2020),Silica glass,Unknown,"KCl, coesite, stishovite","Dewaele (2012), Akaogi (2011), Wang (2012)",KCl,,,,,,,,,,
118.6266094,6260.606061,Liquid,Andrault (2020),Silica glass,Unknown,"KCl, coesite, stishovite","Dewaele (2012), Akaogi (2011), Wang (2012)",KCl,,,,,,,,,,
4.76,300,Stishovite,Nishihara (2005),Stishovite,Unknown,Au,Anderson (1989),"LaCrO3, (Mg,Co)O",,,,,,,,,,
7.51,300,Stishovite,Nishihara (2005),Stishovite,Unknown,Au,Anderson (1989),"LaCrO3, (Mg,Co)O",,,,,,,,,,
10.7,300,Stishovite,Nishihara (2005),Stishovite,Unknown,Au,Anderson (1989),"LaCrO3, (Mg,Co)O",,,,,,,,,,
13.55,300,Stishovite,Nishihara (2005),Stishovite,Unknown,Au,Anderson (1989),"LaCrO3, (Mg,Co)O",,,,,,,,,,
14.63,300,Stishovite,Nishihara (2005),Stishovite,Unknown,Au,Anderson (1989),"LaCrO3, (Mg,Co)O",,,,,,,,,,
16.19,300,Stishovite,Nishihara (2005),Stishovite,Unknown,Au,Anderson (1989),"LaCrO3, (Mg,Co)O",,,,,,,,,,
17.87,300,Stishovite,Nishihara (2005),Stishovite,Unknown,Au,Anderson (1989),"LaCrO3, (Mg,Co)O",,,,,,,,,,
19.53,300,Stishovite,Nishihara (2005),Stishovite,Unknown,Au,Anderson (1989),"LaCrO3, (Mg,Co)O",,,,,,,,,,
21.23,300,Stishovite,Nishihara (2005),Stishovite,Unknown,Au,Anderson (1989),"LaCrO3, (Mg,Co)O",,,,,,,,,,
5.03,473,Stishovite,Nishihara (2005),Stishovite,Unknown,Au,Anderson (1989),"LaCrO3, (Mg,Co)O",,,,,,,,,,
7.79,473,Stishovite,Nishihara (2005),Stishovite,Unknown,Au,Anderson (1989),"LaCrO3, (Mg,Co)O",,,,,,,,,,
10.95,473,Stishovite,Nishihara (2005),Stishovite,Unknown,Au,Anderson (1989),"LaCrO3, (Mg,Co)O",,,,,,,,,,
13.82,473,Stishovite,Nishihara (2005),Stishovite,Unknown,Au,Anderson (1989),"LaCrO3, (Mg,Co)O",,,,,,,,,,
14.91,473,Stishovite,Nishihara (2005),Stishovite,Unknown,Au,Anderson (1989),"LaCrO3, (Mg,Co)O",,,,,,,,,,
16.39,473,Stishovite,Nishihara (2005),Stishovite,Unknown,Au,Anderson (1989),"LaCrO3, (Mg,Co)O",,,,,,,,,,
18.1,473,Stishovite,Nishihara (2005),Stishovite,Unknown,Au,Anderson (1989),"LaCrO3, (Mg,Co)O",,,,,,,,,,
19.77,473,Stishovite,Nishihara (2005),Stishovite,Unknown,Au,Anderson (1989),"LaCrO3, (Mg,Co)O",,,,,,,,,,
21.47,473,Stishovite,Nishihara (2005),Stishovite,Unknown,Au,Anderson (1989),"LaCrO3, (Mg,Co)O",,,,,,,,,,
5.49,673,Stishovite,Nishihara (2005),Stishovite,Unknown,Au,Anderson (1989),"LaCrO3, (Mg,Co)O",,,,,,,,,,
8.23,673,Stishovite,Nishihara (2005),Stishovite,Unknown,Au,Anderson (1989),"LaCrO3, (Mg,Co)O",,,,,,,,,,
11.39,673,Stishovite,Nishihara (2005),Stishovite,Unknown,Au,Anderson (1989),"LaCrO3, (Mg,Co)O",,,,,,,,,,
14.19,673,Stishovite,Nishihara (2005),Stishovite,Unknown,Au,Anderson (1989),"LaCrO3, (Mg,Co)O",,,,,,,,,,
15.29,673,Stishovite,Nishihara (2005),Stishovite,Unknown,Au,Anderson (1989),"LaCrO3, (Mg,Co)O",,,,,,,,,,
16.81,673,Stishovite,Nishihara (2005),Stishovite,Unknown,Au,Anderson (1989),"LaCrO3, (Mg,Co)O",,,,,,,,,,
18.44,673,Stishovite,Nishihara (2005),Stishovite,Unknown,Au,Anderson (1989),"LaCrO3, (Mg,Co)O",,,,,,,,,,
20.07,673,Stishovite,Nishihara (2005),Stishovite,Unknown,Au,Anderson (1989),"LaCrO3, (Mg,Co)O",,,,,,,,,,
21.75,673,Stishovite,Nishihara (2005),Stishovite,Unknown,Au,Anderson (1989),"LaCrO3, (Mg,Co)O",,,,,,,,,,
6.03,873,Stishovite,Nishihara (2005),Stishovite,Unknown,Au,Anderson (1989),"LaCrO3, (Mg,Co)O",,,,,,,,,,
8.76,873,Stishovite,Nishihara (2005),Stishovite,Unknown,Au,Anderson (1989),"LaCrO3, (Mg,Co)O",,,,,,,,,,
11.9,873,Stishovite,Nishihara (2005),Stishovite,Unknown,Au,Anderson (1989),"LaCrO3, (Mg,Co)O",,,,,,,,,,
14.66,873,Stishovite,Nishihara (2005),Stishovite,Unknown,Au,Anderson (1989),"LaCrO3, (Mg,Co)O",,,,,,,,,,
15.73,873,Stishovite,Nishihara (2005),Stishovite,Unknown,Au,Anderson (1989),"LaCrO3, (Mg,Co)O",,,,,,,,,,
17.25,873,Stishovite,Nishihara (2005),Stishovite,Unknown,Au,Anderson (1989),"LaCrO3, (Mg,Co)O",,,,,,,,,,
18.83,873,Stishovite,Nishihara (2005),Stishovite,Unknown,Au,Anderson (1989),"LaCrO3, (Mg,Co)O",,,,,,,,,,
20.46,873,Stishovite,Nishihara (2005),Stishovite,Unknown,Au,Anderson (1989),"LaCrO3, (Mg,Co)O",,,,,,,,,,
22.09,873,Stishovite,Nishihara (2005),Stishovite,Unknown,Au,Anderson (1989),"LaCrO3, (Mg,Co)O",,,,,,,,,,
9.31,1073,Stishovite,Nishihara (2005),Stishovite,Unknown,Au,Anderson (1989),"LaCrO3, (Mg,Co)O",,,,,,,,,,
12.37,1073,Stishovite,Nishihara (2005),Stishovite,Unknown,Au,Anderson (1989),"LaCrO3, (Mg,Co)O",,,,,,,,,,
15.01,1073,Stishovite,Nishihara (2005),Stishovite,Unknown,Au,Anderson (1989),"LaCrO3, (Mg,Co)O",,,,,,,,,,
16.14,1073,Stishovite,Nishihara (2005),Stishovite,Unknown,Au,Anderson (1989),"LaCrO3, (Mg,Co)O",,,,,,,,,,
17.64,1073,Stishovite,Nishihara (2005),Stishovite,Unknown,Au,Anderson (1989),"LaCrO3, (Mg,Co)O",,,,,,,,,,
19.24,1073,Stishovite,Nishihara (2005),Stishovite,Unknown,Au,Anderson (1989),"LaCrO3, (Mg,Co)O",,,,,,,,,,
20.87,1073,Stishovite,Nishihara (2005),Stishovite,Unknown,Au,Anderson (1989),"LaCrO3, (Mg,Co)O",,,,,,,,,,
22.47,1073,Stishovite,Nishihara (2005),Stishovite,Unknown,Au,Anderson (1989),"LaCrO3, (Mg,Co)O",,,,,,,,,,
8.021276596,839.3747811,Coesite,Suito (1977),Quartz,Unknown,Unknown,Unknown,MgO,,,,,,,,,,
8.510638298,873,Coesite,Suito (1977),Quartz,Unknown,Unknown,Unknown,MgO,,,,,,,,,,
8.595744681,939.5499124,Coesite,Suito (1977),Quartz,Unknown,Unknown,Unknown,MgO,,,,,,,,,,
7.744680851,940.9509632,Coesite,Suito (1977),Quartz,Unknown,Unknown,Unknown,MgO,,,,,,,,,,
8.680851064,1006.80035,Coesite,Suito (1977),Quartz,Unknown,Unknown,Unknown,MgO,,,,,,,,,,
7.829787234,1006.80035,Coesite,Suito (1977),Quartz,Unknown,Unknown,Unknown,MgO,,,,,,,,,,
8.659574468,1071.949212,Coesite,Suito (1977),Quartz,Unknown,Unknown,Unknown,MgO,,,,,,,,,,
9.659574468,1138.499124,Coesite,Suito (1977),Quartz,Unknown,Unknown,Unknown,MgO,,,,,,,,,,
9.531914894,873,Mix (Coesite + Stishovite),Suito (1977),Quartz,Unknown,Unknown,Unknown,MgO,,,,,,,,,,
9.595744681,939.5499124,Mix (Coesite + Stishovite),Suito (1977),Quartz,Unknown,Unknown,Unknown,MgO,,,,,,,,,,
9.659574468,1006.80035,Mix (Coesite + Stishovite),Suito (1977),Quartz,Unknown,Unknown,Unknown,MgO,,,,,,,,,,
9.659574468,1073.350263,Mix (Coesite + Stishovite),Suito (1977),Quartz,Unknown,Unknown,Unknown,MgO,,,,,,,,,,
10.44680851,1139.900175,Mix (Coesite + Stishovite),Suito (1977),Quartz,Unknown,Unknown,Unknown,MgO,,,,,,,,,,
12.36170213,938.849387,Stishovite,Suito (1977),Quartz,Unknown,Unknown,Unknown,MgO,,,,,,,,,,
10.38297872,1271.598949,Stishovite,Suito (1977),Quartz,Unknown,Unknown,Unknown,MgO,,,,,,,,,,
10.44680851,1207.851138,Stishovite,Suito (1977),Quartz,Unknown,Unknown,Unknown,MgO,,,,,,,,,,
78,5750,Liquid,Geng (2023),Stishovite,,,,TP-MD,,,,,,,,,,
69,5750,Liquid,Geng (2023),Stishovite,,,,TP-MD,,,,,,,,,,
59,5750,Liquid,Geng (2023),Stishovite,,,,TP-MD,,,,,,,,,,
60,5500,Liquid,Geng (2023),Stishovite,,,,TP-MD,,,,,,,,,,
55,5500,Liquid,Geng (2023),Stishovite,,,,TP-MD,,,,,,,,,,
48,5500,Liquid,Geng (2023),Stishovite,,,,TP-MD,,,,,,,,,,
43,5500,Liquid,Geng (2023),Stishovite,,,,TP-MD,,,,,,,,,,
55,5250,Liquid,Geng (2023),Stishovite,,,,TP-MD,,,,,,,,,,
41,5250,Liquid,Geng (2023),Stishovite,,,,TP-MD,,,,,,,,,,
37,5250,Liquid,Geng (2023),Stishovite,,,,TP-MD,,,,,,,,,,
45,5000,Liquid,Geng (2023),Stishovite,,,,TP-MD,,,,,,,,,,
100,5500,Stishovite,Geng (2023),Stishovite,,,,TP-MD,,,,,,,,,,
85,5500,Stishovite,Geng (2023),Stishovite,,,,TP-MD,,,,,,,,,,
70,5500,Stishovite,Geng (2023),Stishovite,,,,TP-MD,,,,,,,,,,
55,5500,Stishovite,Geng (2023),Stishovite,,,,TP-MD,,,,,,,,,,
100,5250,Stishovite,Geng (2023),Stishovite,,,,TP-MD,,,,,,,,,,
86,5250,Stishovite,Geng (2023),Stishovite,,,,TP-MD,,,,,,,,,,
62,5250,Stishovite,Geng (2023),Stishovite,,,,TP-MD,,,,,,,,,,
58,5250,Stishovite,Geng (2023),Stishovite,,,,TP-MD,,,,,,,,,,
90,6000,Liquid,Geng (2023),CaCl2-like,,,,TP-MD,,,,,,,,,,
100,6000,Liquid,Geng (2023),CaCl2-like,,,,TP-MD,,,,,,,,,,
100,6250,Liquid,Geng (2023),CaCl2-like,,,,TP-MD,,,,,,,,,,
111,6250,Liquid,Geng (2023),CaCl2-like,,,,TP-MD,,,,,,,,,,
131,6250,Liquid,Geng (2023),CaCl2-like,,,,TP-MD,,,,,,,,,,
146,6500,Liquid,Geng (2023),CaCl2-like,,,,TP-MD,,,,,,,,,,
81,5750,CaCl2-like,Geng (2023),CaCl2-like,,,,TP-MD,,,,,,,,,,
75,5750,CaCl2-like,Geng (2023),CaCl2-like,,,,TP-MD,,,,,,,,,,
141,6250,CaCl2-like,Geng (2023),CaCl2-like,,,,TP-MD,,,,,,,,,,
156,6250,CaCl2-like,Geng (2023),CaCl2-like,,,,TP-MD,,,,,,,,,,
182,6250,CaCl2-like,Geng (2023),CaCl2-like,,,,TP-MD,,,,,,,,,,
180,6000,CaCl2-like,Geng (2023),CaCl2-like,,,,TP-MD,,,,,,,,,,
158,6000,CaCl2-like,Geng (2023),CaCl2-like,,,,TP-MD,,,,,,,,,,
136,6000,CaCl2-like,Geng (2023),CaCl2-like,,,,TP-MD,,,,,,,,,,
117,6000,CaCl2-like,Geng (2023),CaCl2-like,,,,TP-MD,,,,,,,,,,
102,6000,CaCl2-like,Geng (2023),CaCl2-like,,,,TP-MD,,,,,,,,,,
214,6500,Seifertite,Geng (2023),Seifertite,,,,TP-MD,,,,,,,,,,
141,6500,Liquid,Geng (2023),Seifertite,,,,TP-MD,,,,,,,,,,
161,6750,Liquid,Geng (2023),Seifertite,,,,TP-MD,,,,,,,,,,
179,6750,Liquid,Geng (2023),Seifertite,,,,TP-MD,,,,,,,,,,
180,7000,Liquid,Geng (2023),Seifertite,,,,TP-MD,,,,,,,,,,
164,7000,Liquid,Geng (2023),Seifertite,,,,TP-MD,,,,,,,,,,
226,7250,Pyrite-like,Geng (2023),Pyrite-like,,,,TP-MD,,,,,,,,,,
289,7250,Pyrite-like,Geng (2023),Pyrite-like,,,,TP-MD,,,,,,,,,,
298,7500,Pyrite-like,Geng (2023),Pyrite-like,,,,TP-MD,,,,,,,,,,
326,7500,Pyrite-like,Geng (2023),Pyrite-like,,,,TP-MD,,,,,,,,,,
330,8000,Pyrite-like,Geng (2023),Pyrite-like,,,,TP-MD,,,,,,,,,,
357,8000,Pyrite-like,Geng (2023),Pyrite-like,,,,TP-MD,,,,,,,,,,
399,8000,Pyrite-like,Geng (2023),Pyrite-like,,,,TP-MD,,,,,,,,,,
400,8250,Pyrite-like,Geng (2023),Pyrite-like,,,,TP-MD,,,,,,,,,,
443,8250,Pyrite-like,Geng (2023),Pyrite-like,,,,TP-MD,,,,,,,,,,
441,8000,Pyrite-like,Geng (2023),Pyrite-like,,,,TP-MD,,,,,,,,,,
449,8500,Pyrite-like,Geng (2023),Pyrite-like,,,,TP-MD,,,,,,,,,,
199,7000,Liquid,Geng (2023),Pyrite-like,,,,TP-MD,,,,,,,,,,
228,7000,Liquid,Geng (2023),Pyrite-like,,,,TP-MD,,,,,,,,,,
222,7250,Liquid,Geng (2023),Pyrite-like,,,,TP-MD,,,,,,,,,,
205,7250,Liquid,Geng (2023),Pyrite-like,,,,TP-MD,,,,,,,,,,
249,7500,Liquid,Geng (2023),Pyrite-like,,,,TP-MD,,,,,,,,,,
229,7500,Liquid,Geng (2023),Pyrite-like,,,,TP-MD,,,,,,,,,,
278,7500,Liquid,Geng (2023),Pyrite-like,,,,TP-MD,,,,,,,,,,
306,8000,Liquid,Geng (2023),Pyrite-like,,,,TP-MD,,,,,,,,,,
413,8500,Liquid,Geng (2023),Pyrite-like,,,,TP-MD,,,,,,,,,,
373,8250,Liquid,Geng (2023),Pyrite-like,,,,TP-MD,,,,,,,,,,
14,2700,Stishovite,Usui (2010),Solid,,,,TP-MD,,,,,,,,,,
14,3000,Stishovite,Usui (2010),Solid,,,,TP-MD,,,,,,,,,,
14,3300,Stishovite,Usui (2010),Solid,,,,TP-MD,,,,,,,,,,
16,3600,Stishovite,Usui (2010),Solid,,,,TP-MD,,,,,,,,,,
20,3900,Liquid,Usui (2010),Liquid,,,,TP-MD,,,,,,,,,,
18,2700,Stishovite,Usui (2010),Solid,,,,TP-MD,,,,,,,,,,
20,3000,Stishovite,Usui (2010),Solid,,,,TP-MD,,,,,,,,,,
20,3300,Liquid,Usui (2010),Liquid,,,,TP-MD,,,,,,,,,,
22,3600,Liquid,Usui (2010),Liquid,,,,TP-MD,,,,,,,,,,
23,3900,Liquid,Usui (2010),Liquid,,,,TP-MD,,,,,,,,,,
34,4300,Stishovite,Usui (2010),solid,,,,TP-MD,,,,,,,,,,
46,4600,Stishovite,Usui (2010),Solid,,,,TP-MD,,,,,,,,,,
40,4800,Stishovite,Usui (2010),Solid,,,,TP-MD,,,,,,,,,,
46,5000,Liquid,Usui (2010),Liquid,,,,TP-MD,,,,,,,,,,
51,5200,Liquid,Usui (2010),Liquid,,,,TP-MD,,,,,,,,,,
28,4300,Stishovite,Usui (2010),Solid,,,,TP-MD,,,,,,,,,,
33,4600,Stishovite,Usui (2010),Solid,,,,TP-MD,,,,,,,,,,
36,4800,Stishovite,Usui (2010),Solid,,,,TP-MD,,,,,,,,,,
40,5000,Stishovite,Usui (2010),Solid,,,,TP-MD,,,,,,,,,,
50,5200,Liquid,Usui (2010),Liquid,,,,TP-MD,,,,,,,,,,
61,4600,Stishovite,Usui (2010),solid,,,,TP-MD,,,,,,,,,,
63,5000,Stishovite,Usui (2010),Solid,,,,TP-MD,,,,,,,,,,
66,5300,Liquid,Usui (2010),Liquid,,,,TP-MD,,,,,,,,,,
73,5600,Liquid,Usui (2010),Liquid,,,,TP-MD,,,,,,,,,,
61,4600,Stishovite,Usui (2010),Solid,,,,TP-MD,,,,,,,,,,
59,5000,Stishovite,Usui (2010),Solid,,,,TP-MD,,,,,,,,,,
62,5300,Stishovite,Usui (2010),Solid,,,,TP-MD,,,,,,,,,,
77,5600,Liquid,Usui (2010),Liquid,,,,TP-MD,,,,,,,,,,
104,5200,CaCl2-like,Usui (2010),Solid,,,,TP-MD,,,,,,,,,,
107,5800,Liquid,Usui (2010),Liquid,,,,TP-MD,,,,,,,,,,
100,5500,CaCl2-like,Usui (2010),solid,,,,TP-MD,,,,,,,,,,
108,5800,Liquid,Usui (2010),Liquid,,,,TP-MD,,,,,,,,,,
140,5400,Seifertite,Usui (2010),Solid,,,,TP-MD,,,,,,,,,,
135,5700,CaCl2-like,Usui (2010),Solid,,,,TP-MD,,,,,,,,,,
144,6000,Liquid,Usui (2010),Liquid,,,,TP-MD,,,,,,,,,,
152,5100,Seifertite,Usui (2010),Solid,,,,TP-MD,,,,,,,,,,
155,5400,Seifertite,Usui (2010),Solid,,,,TP-MD,,,,,,,,,,
155,5700,Seifertite,Usui (2010),Solid,,,,TP-MD,,,,,,,,,,
145,6000,Liquid,Usui (2010),Liquid,,,,TP-MD,,,,,,,,,,
