Repository: dong2j/HP-PEDPM

## High Pressure Phase Equilibria Database for Planetary Materials (HP-PEDPM)

### Dataset Description

This data set presents the experimental data available in the literature on Fe, MgO, SiO2, and MgSiO3. While we have tried to include as much literature data as possible, the database may not be complete due to the large number of publications on these materials. This provisional version will be updated regularly as new data or previously overlooked literature becomes available. The latest version of the database is 2025verFeb11. A benchmark code to reproduce the phase diagrams (Figure 8) is now included. Since the associated data is too large for GitHub, it is hosted on Zenodo.

File: 2024verJul21/Fe.csv (part 5 of 6)
Pressure,Temperature,Phase,Author,Starting material,Heating time,Pressure scale,EoS,Pressure medium,Notes
85.65737052,1390.977444,hcp,Ma (2004),,,,,,
85.65737052,1451.12782,hcp,Ma (2004),,,,,,
85.05976096,1541.353383,hcp,Ma (2004),,,,,,
84.46215139,1571.428571,hcp,Ma (2004),,,,,,
85.65737052,1781.954887,hcp,Ma (2004),,,,,,
85.05976096,1796.992481,hcp,Ma (2004),,,,,,
85.05976096,1932.330827,hcp,Ma (2004),,,,,,
85.05976096,1992.481203,hcp,Ma (2004),,,,,,
105.3784861,3390.977444,hcp,Ma (2004),,,,,,
104.7808765,3330.827068,hcp,Ma (2004),,,,,,
105.9760956,3210.526316,hcp,Ma (2004),,,,,,
105.3784861,3105.263158,hcp,Ma (2004),,,,,,
105.3784861,2984.962406,hcp,Ma (2004),,,,,,
105.3784861,2879.699248,hcp,Ma (2004),,,,,,
105.3784861,2804.511278,hcp,Ma (2004),,,,,,
104.7808765,2488.721805,hcp,Ma (2004),,,,,,
105.3784861,2353.383459,hcp,Ma (2004),,,,,,
105.3784861,2278.195489,hcp,Ma (2004),,,,,,
105.3784861,2112.781955,hcp,Ma (2004),,,,,,
105.3784861,2142.857143,hcp,Ma (2004),,,,,,
105.3784861,2082.706767,hcp,Ma (2004),,,,,,
105.3784861,1887.218045,hcp,Ma (2004),,,,,,
104.7808765,1781.954887,hcp,Ma (2004),,,,,,
105.3784861,1586.466165,hcp,Ma (2004),,,,,,
105.3784861,1436.090226,hcp,Ma (2004),,,,,,
105.3784861,1390.977444,hcp,Ma (2004),,,,,,
105.3784861,263.1578947,hcp,Ma (2004),,,,,,
138.247012,2127.819549,hcp,Ma (2004),,,,,,
138.247012,2007.518797,hcp,Ma (2004),,,,,,
138.247012,1977.443609,hcp,Ma (2004),,,,,,
138.247012,1827.067669,hcp,Ma (2004),,,,,,
138.8446215,1706.766917,hcp,Ma (2004),,,,,,
138.247012,278.1954887,hcp,Ma (2004),,,,,,
160.9561753,278.1954887,hcp,Ma (2004),,,,,,
160.9561753,1556.390977,hcp,Ma (2004),,,,,,
160.3585657,2172.932331,hcp,Ma (2004),,,,,,
160.9561753,2203.007519,hcp,Ma (2004),,,,,,
160.9561753,2248.120301,hcp,Ma (2004),,,,,,
160.3585657,2308.270677,hcp,Ma (2004),,,,,,
160.9561753,2353.383459,hcp,Ma (2004),,,,,,
160.9561753,2413.533835,hcp,Ma (2004),,,,,,
160.9561753,2503.759398,hcp,Ma (2004),,,,,,
161.5537849,2548.87218,hcp,Ma (2004),,,,,,
161.5537849,2593.984962,hcp,Ma (2004),,,,,,
160.9561753,2639.097744,hcp,Ma (2004),,,,,,
160.9561753,2699.24812,hcp,Ma (2004),,,,,,
160.9561753,2744.360902,hcp,Ma (2004),,,,,,
160.9561753,2774.43609,hcp,Ma (2004),,,,,,
160.9561753,2834.586466,hcp,Ma (2004),,,,,,
160.9561753,3030.075188,hcp,Ma (2004),,,,,,
161.5537849,2939.849624,hcp,Ma (2004),,,,,,
243.4262948,5000,liquid,Ma (2004),,,,,,
243.4262948,5706.766917,liquid,Ma (2004),,,,,,
105.9760956,3481.203008,liquid,Ma (2004),,,,,,
60.55776892,2759.398496,Mix (fcc + hcp + liquid),Ma (2004),,,,,,
235.059761,6834.586466,liquid,Ma (2004),,,,,,
7.272727273,2048.387097,liquid,Boehler (1993),,,,,,
13.11688312,2145.16129,liquid,Boehler (1993),,,,,,
15.06493506,2233.870968,liquid,Boehler (1993),,,,,,
17.01298701,2274.193548,liquid,Boehler (1993),,,,,,
18.57142857,2250,liquid,Boehler (1993),,,,,,
20.51948052,2306.451613,liquid,Boehler (1993),,,,,,
27.14285714,2395.16129,liquid,Boehler (1993),,,,,,
35.71428571,2451.612903,liquid,Boehler (1993),,,,,,
40,2540.322581,liquid,Boehler (1993),,,,,,
47.01298701,2572.580645,liquid,Boehler (1993),,,,,,
50.12987013,2556.451613,liquid,Boehler (1993),,,,,,
53.63636364,2556.451613,liquid,Boehler (1993),,,,,,
67.27272727,2701.612903,liquid,Boehler (1993),,,,,,
73.50649351,2741.935484,liquid,Boehler (1993),,,,,,
82.07792208,2750,liquid,Boehler (1993),,,,,,
96.1038961,2862.903226,liquid,Boehler (1993),,,,,,
105.0649351,2911.290323,liquid,Boehler (1993),,,,,,
111.6883117,2943.548387,liquid,Boehler (1993),,,,,,
114.4155844,3048.387097,liquid,Boehler (1993),,,,,,
121.8181818,3088.709677,liquid,Boehler (1993),,,,,,
125.3246753,3008.064516,liquid,Boehler (1993),,,,,,
127.6623377,3225.806452,liquid,Boehler (1993),,,,,,
132.7272727,3193.548387,liquid,Boehler (1993),,,,,,
133.5064935,3120.967742,liquid,Boehler (1993),,,,,,
137.4025974,3112.903226,liquid,Boehler (1993),,,,,,
137.012987,3072.580645,liquid,Boehler (1993),,,,,,
138.961039,3169.354839,liquid,Boehler (1993),,,,,,
142.4675325,3217.741935,liquid,Boehler (1993),,,,,,
146.7532468,3306.451613,liquid,Boehler (1993),,,,,,
146.7532468,3370.967742,liquid,Boehler (1993),,,,,,
148.3116883,3354.83871,liquid,Boehler (1993),,,,,,
148.3116883,3306.451613,liquid,Boehler (1993),,,,,,
155.3246753,3314.516129,liquid,Boehler (1993),,,,,,
153.3766234,3411.290323,liquid,Boehler (1993),,,,,,
157.6623377,3362.903226,liquid,Boehler (1993),,,,,,
161.1688312,3483.870968,liquid,Boehler (1993),,,,,,
166.6233766,3370.967742,liquid,Boehler (1993),,,,,,
177.9220779,3661.290323,liquid,Boehler (1993),,,,,,
184.9350649,3790.322581,liquid,Boehler (1993),,,,,,
193.8961039,3733.870968,liquid,Boehler (1993),,,,,,
196.6233766,3854.83871,liquid,Boehler (1993),,,,,,
193.5064935,3806.451613,liquid,Boehler (1993),,,,,,
196.6233766,3814.516129,liquid,Boehler (1993),,,,,,
37.66233766,1604.83871,hcp,Boehler (1993),,,,,,
47.01298701,1927.419355,hcp,Boehler (1993),,,,,,
54.02597403,2088.709677,hcp,Boehler (1993),,,,,,
61.03896104,2096.774194,hcp,Boehler (1993),,,,,,
66.88311688,2225.806452,hcp,Boehler (1993),,,,,,
73.11688312,2403.225806,hcp,Boehler (1993),,,,,,
77.79220779,2629.032258,hcp,Boehler (1993),,,,,,
37.66233766,1604.83871,fcc,Boehler (1993),,,,,,
47.01298701,1927.419355,fcc,Boehler (1993),,,,,,
54.02597403,2088.709677,fcc,Boehler (1993),,,,,,
61.03896104,2096.774194,fcc,Boehler (1993),,,,,,
66.88311688,2225.806452,fcc,Boehler (1993),,,,,,
73.11688312,2403.225806,fcc,Boehler (1993),,,,,,
77.79220779,2629.032258,fcc,Boehler (1993),,,,,,
25.7,300,hcp,Komabayashi (2009),,,,,,
21.2,1126,hcp,Komabayashi (2009),,,,,,
21.5,1127,hcp,Komabayashi (2009),,,,,,
22.1,1168,Mix (fcc + hcp),Komabayashi (2009),,,,,,
22.1,1201,fcc,Komabayashi (2009),,,,,,
22.1,1188,fcc,Komabayashi (2009),,,,,,
22.1,1169,fcc,Komabayashi (2009),,,,,,
21.9,1093,Mix (fcc + hcp),Komabayashi (2009),,,,,,
20.8,300,Mix (fcc + hcp),Komabayashi (2009),,,,,,
27.2,300,hcp,Komabayashi (2009),,,,,,
29.2,1117,hcp,Komabayashi (2009),,,,,,
29.1,1143,hcp,Komabayashi (2009),,,,,,
28.8,1190,hcp,Komabayashi (2009),,,,,,
28.6,1180,hcp,Komabayashi (2009),,,,,,
28.5,1190,hcp,Komabayashi (2009),,,,,,
28.5,1231,hcp,Komabayashi (2009),,,,,,
28.4,1253,hcp,Komabayashi (2009),,,,,,
28.2,1247,hcp,Komabayashi (2009),,,,,,
29.4,1309,Mix (fcc + hcp),Komabayashi (2009),,,,,,
29.4,1296,fcc,Komabayashi (2009),,,,,,
29.4,1274,fcc,Komabayashi (2009),,,,,,
29.4,1309,fcc,Komabayashi (2009),,,,,,
29.4,1304,fcc,Komabayashi (2009),,,,,,
26.2,300,Mix (fcc + hcp),Komabayashi (2009),,,,,,
41.7,300,hcp,Komabayashi (2009),,,,,,
46.2,1204,hcp,Komabayashi (2009),,,,,,
46.3,1312,hcp,Komabayashi (2009),,,,,,
47.4,1450,hcp,Komabayashi (2009),,,,,,
46.3,1522,hcp,Komabayashi (2009),,,,,,
45.3,1597,hcp,Komabayashi (2009),,,,,,
44.2,1607,hcp,Komabayashi (2009),,,,,,
44.2,1635,hcp,Komabayashi (2009),,,,,,
44.1,1651,Mix (fcc + hcp),Komabayashi (2009),,,,,,
43.7,1677,Mix (fcc + hcp),Komabayashi (2009),,,,,,
43.5,1688,Mix (fcc + hcp),Komabayashi (2009),,,,,,
43.5,1695,Mix (fcc + hcp),Komabayashi (2009),,,,,,
43.6,1685,Mix (fcc + hcp),Komabayashi (2009),,,,,,
43.6,1648,Mix (fcc + hcp),Komabayashi (2009),,,,,,
43.7,1629,hcp,Komabayashi (2009),,,,,,
43.8,1599,hcp,Komabayashi (2009),,,,,,
43.8,1512,hcp,Komabayashi (2009),,,,,,
44.1,1448,hcp,Komabayashi (2009),,,,,,
44.2,1383,hcp,Komabayashi (2009),,,,,,
42.5,300,hcp,Komabayashi (2009),,,,,,
47.9,300,hcp,Komabayashi (2009),,,,,,
52.3,1180,hcp,Komabayashi (2009),,,,,,
51.8,1241,hcp,Komabayashi (2009),,,,,,
52,1318,hcp,Komabayashi (2009),,,,,,
52,1394,hcp,Komabayashi (2009),,,,,,
52,1460,hcp,Komabayashi (2009),,,,,,
52.1,1528,hcp,Komabayashi (2009),,,,,,
52.1,1623,hcp,Komabayashi (2009),,,,,,
51.9,1653,hcp,Komabayashi (2009),,,,,,
51.8,1716,hcp,Komabayashi (2009),,,,,,
51.7,1782,hcp,Komabayashi (2009),,,,,,
51.8,1852,hcp,Komabayashi (2009),,,,,,
53.3,1942,hcp,Komabayashi (2009),,,,,,
54.4,1997,Mix (fcc + hcp),Komabayashi (2009),,,,,,
52,2017,Mix (fcc + hcp),Komabayashi (2009),,,,,,
57.7,2006,Mix (fcc + hcp),Komabayashi (2009),,,,,,
54.4,1950,Mix (fcc + hcp),Komabayashi (2009),,,,,,
57,1913,hcp,Komabayashi (2009),,,,,,
57.4,1881,hcp,Komabayashi (2009),,,,,,
53.3,1724,hcp,Komabayashi (2009),,,,,,
52.6,1689,hcp,Komabayashi (2009),,,,,,
53.9,1524,hcp,Komabayashi (2009),,,,,,
53,300,hcp,Komabayashi (2009),,,,,,
59.7,300,hcp,Komabayashi (2009),,,,,,
64.4,1193,hcp,Komabayashi (2009),,,,,,
64.8,1295,hcp,Komabayashi (2009),,,,,,
64.9,1364,hcp,Komabayashi (2009),,,,,,
65.3,1428,hcp,Komabayashi (2009),,,,,,
65.2,1456,hcp,Komabayashi (2009),,,,,,
65,1497,hcp,Komabayashi (2009),,,,,,
65.4,1582,hcp,Komabayashi (2009),,,,,,
65.8,1731,hcp,Komabayashi (2009),,,,,,
66.1,1834,hcp,Komabayashi (2009),,,,,,
66.2,1931,hcp,Komabayashi (2009),,,,,,
67,2016,hcp,Komabayashi (2009),,,,,,
65.1,2140,hcp,Komabayashi (2009),,,,,,
65.2,2255,hcp,Komabayashi (2009),,,,,,
65.7,2318,Mix (fcc + hcp),Komabayashi (2009),,,,,,
67.3,2325,hcp,Komabayashi (2009),,,,,,
67.4,2350,Mix (fcc + hcp),Komabayashi (2009),,,,,,
68.7,2359,Mix (fcc + hcp),Komabayashi (2009),,,,,,
68.2,2377,Mix (fcc + hcp),Komabayashi (2009),,,,,,
67.8,2409,Mix (fcc + hcp),Komabayashi (2009),,,,,,
65.7,2384,Mix (fcc + hcp),Komabayashi (2009),,,,,,
64.5,2360,Mix (fcc + hcp),Komabayashi (2009),,,,,,
63.7,2277,Mix (fcc + hcp),Komabayashi (2009),,,,,,
62.2,2179,Mix (fcc + hcp),Komabayashi (2009),,,,,,
60.7,2107,hcp,Komabayashi (2009),,,,,,
60.8,2032,hcp,Komabayashi (2009),,,,,,
60.7,1986,hcp,Komabayashi (2009),,,,,,
60.7,1797,hcp,Komabayashi (2009),,,,,,
60.8,1670,hcp,Komabayashi (2009),,,,,,
61.4,1572,hcp,Komabayashi (2009),,,,,,
61.4,1507,hcp,Komabayashi (2009),,,,,,
61.4,1438,hcp,Komabayashi (2009),,,,,,
62,1396,hcp,Komabayashi (2009),,,,,,
62.8,300,hcp,Komabayashi (2009),,,,,,
2.533125,457.496124,bcc,Strong (1959),,,,,,
2.533125,535.0155039,bcc,Strong (1959),,,,,,
2.533125,652.8449612,bcc,Strong (1959),,,,,,
2.533125,801.6821705,bcc,Strong (1959),,,,,,
2.533125,879.2015504,bcc,Strong (1959),,,,,,
2.533125,919.5116279,bcc,Strong (1959),,,,,,
2.533125,1000.131783,bcc,Strong (1959),,,,,,
2.533125,1018.736434,bcc,Strong (1959),,,,,,
2.533125,1161.372093,fcc,Strong (1959),,,,,,
2.533125,1217.186047,fcc,Strong (1959),,,,,,
2.533125,1282.302326,fcc,Strong (1959),,,,,,
2.533125,1372.224806,fcc,Strong (1959),,,,,,
2.533125,1477.651163,fcc,Strong (1959),,,,,,
2.533125,1542.767442,fcc,Strong (1959),,,,,,
2.533125,1601.682171,fcc,Strong (1959),,,,,,
2.533125,1722.612403,fcc,Strong (1959),,,,,,
2.533125,1753.620155,fcc,Strong (1959),,,,,,
2.533125,1756.72093,fcc,Strong (1959),,,,,,
2.533125,1790.829457,fcc,Strong (1959),,,,,,
0.485583067,1112.795918,fcc,Strong (1959),,,,,,
0.757509585,1112.795918,fcc,Strong (1959),,,,,,
0.886998403,1092.897959,fcc,Strong (1959),,,,,,
1.01648722,1073,fcc,Strong (1959),,,,,,
1.508544728,1071.469388,fcc,Strong (1959),,,,,,
2.53150639,1072.489796,fcc,Strong (1959),,,,,,
2.622148562,1044.428571,fcc,Strong (1959),,,,,,
2.38906869,1025.55102,fcc,Strong (1959),,,,,,
2.660995208,1011.77551,fcc,Strong (1959),,,,,,
5.263720447,972.4897959,fcc,Strong (1959),,,,,,
7.594519169,982.1836735,fcc,Strong (1959),,,,,,
7.698110224,973.5102041,fcc,Strong (1959),,,,,,
7.801701278,986.2653061,fcc,Strong (1959),,,,,,
0.485583067,1112.795918,bcc,Strong (1959),,,,,,
0.757509585,1112.795918,bcc,Strong (1959),,,,,,
0.886998403,1092.897959,bcc,Strong (1959),,,,,,
1.01648722,1073,bcc,Strong (1959),,,,,,
1.508544728,1071.469388,bcc,Strong (1959),,,,,,
2.53150639,1072.489796,bcc,Strong (1959),,,,,,
2.622148562,1044.428571,bcc,Strong (1959),,,,,,
2.38906869,1025.55102,bcc,Strong (1959),,,,,,
2.660995208,1011.77551,bcc,Strong (1959),,,,,,
5.263720447,972.4897959,bcc,Strong (1959),,,,,,
7.594519169,982.1836735,bcc,Strong (1959),,,,,,
7.698110224,973.5102041,bcc,Strong (1959),,,,,,
7.801701278,986.2653061,bcc,Strong (1959),,,,,,
0.2895,1827.878049,liquid,Strong (1959),,,,,,
0.2895,1832.756098,liquid,Strong (1959),,,,,,
1.002910714,1821.780488,liquid,Strong (1959),,,,,,
2.522785714,1852.268293,liquid,Strong (1959),,,,,,
2.553803571,1858.365854,liquid,Strong (1959),,,,,,
2.553803571,1862.634146,liquid,Strong (1959),,,,,,
2.491767857,1852.268293,liquid,Strong (1959),,,,,,
4.569964286,1901.658537,liquid,Strong (1959),,,,,,
4.911160714,1912.02439,liquid,Strong (1959),,,,,,
5.128285714,1913.243902,liquid,Strong (1959),,,,,,
6.120857143,1932.756098,liquid,Strong (1959),,,,,,
7.702767857,1962.634146,liquid,Strong (1959),,,,,,
7.702767857,1960.804878,liquid,Strong (1959),,,,,,
7.702767857,1969.341463,liquid,Strong (1959),,,,,,
7.981928571,1965.073171,liquid,Strong (1959),,,,,,
9.811982143,1993.121951,liquid,Strong (1959),,,,,,
99.13793103,4362.162162,liquid,Williams (1987),,,,,,
93.10344828,4189.189189,liquid,Williams (1987),,,,,,
81.89655172,3724.324324,liquid,Williams (1987),,,,,,
71.98275862,4037.837838,liquid,Williams (1987),,,,,,
68.10344828,3497.297297,liquid,Williams (1987),,,,,,
51.72413793,3691.891892,liquid,Williams (1987),,,,,,
42.67241379,3724.324324,liquid,Williams (1987),,,,,,
38.79310345,3227.027027,liquid,Williams (1987),,,,,,
21.98275862,2621.621622,liquid,Williams (1987),,,,,,
10.77586207,2675.675676,liquid,Williams (1987),,,,,,
9.913793103,2416.216216,liquid,Williams (1987),,,,,,
2.155172414,2416.216216,liquid,Williams (1987),,,,,,
102.1551724,4081.081081,hcp,Williams (1987),,,,,,
92.24137931,3529.72973,hcp,Williams (1987),,,,,,
81.89655172,3529.72973,hcp,Williams (1987),,,,,,
63.79310345,3378.378378,fcc,Williams (1987),,,,,,
70.25862069,3259.459459,fcc,Williams (1987),,,,,,
67.67241379,3010.810811,fcc,Williams (1987),,,,,,
65.94827586,3075.675676,fcc,Williams (1987),,,,,,
54.74137931,2827.027027,fcc,Williams (1987),,,,,,
59.9137931,2654.054054,fcc,Williams (1987),,,,,,
44.82758621,2578.378378,fcc,Williams (1987),,,,,,
37.93103448,2545.945946,fcc,Williams (1987),,,,,,
22.84482759,2318.918919,fcc,Williams (1987),,,,,,
12.06896552,2254.054054,fcc,Williams (1987),,,,,,
1.724137931,1767.567568,fcc,Williams (1987),,,,,,
55.9,1520.599251,fcc,Zhang (2016),,,,,,
55.9,1524.344569,fcc,Zhang (2016),,,,,,
55.9,1584.269663,fcc,Zhang (2016),,,,,,
55.9,1674.157303,fcc,Zhang (2016),,,,,,
55.9,1726.59176,fcc,Zhang (2016),,,,,,
55.9,1846.441948,fcc,Zhang (2016),,,,,,
55.9,1868.913858,fcc,Zhang (2016),,,,,,
55.9,1898.876404,fcc,Zhang (2016),,,,,,
55.9,1880.149813,fcc,Zhang (2016),,,,,,
55.9,1962.546816,fcc,Zhang (2016),,,,,,
55.9,2014.981273,fcc,Zhang (2016),,,,,,
55.9,2089.88764,fcc,Zhang (2016),,,,,,
55.9,2086.142322,fcc,Zhang (2016),,,,,,
55.9,2161.048689,fcc,Zhang (2016),,,,,,
55.9,2194.756554,fcc,Zhang (2016),,,,,,
55.9,2254.681648,fcc,Zhang (2016),,,,,,
55.9,2239.700375,fcc,Zhang (2016),,,,,,
55.9,2172.284644,fcc,Zhang (2016),,,,,,
55.9,2280.898876,fcc,Zhang (2016),,,,,,
55.9,2292.134831,fcc,Zhang (2016),,,,,,
55.9,2329.588015,fcc,Zhang (2016),,,,,,
55.9,2355.805243,fcc,Zhang (2016),,,,,,
55.9,2359.550562,fcc,Zhang (2016),,,,,,
55.9,2352.059925,fcc,Zhang (2016),,,,,,
55.9,2438.202247,fcc,Zhang (2016),,,,,,
55.9,2475.655431,fcc,Zhang (2016),,,,,,
55.9,2501.872659,fcc,Zhang (2016),,,,,,
55.9,2569.28839,fcc,Zhang (2016),,,,,,
55.9,2591.7603,fcc,Zhang (2016),,,,,,
55.9,2591.7603,fcc,Zhang (2016),,,,,,
55.9,2659.17603,fcc,Zhang (2016),,,,,,
55.9,2775.280899,liquid,Zhang (2016),,,,,,
55.9,2861.423221,liquid,Zhang (2016),,,,,,
55.9,3003.745318,liquid,Zhang (2016),,,,,,
55.9,3108.614232,liquid,Zhang (2016),,,,,,
55.9,3217.228464,liquid,Zhang (2016),,,,,,
55.9,3168.539326,liquid,Zhang (2016),,,,,,
55.9,3292.134831,liquid,Zhang (2016),,,,,,
55.9,3411.985019,liquid,Zhang (2016),,,,,,
19,2116,liquid,Zhang (2016),,,,,,
19.1,2123,liquid,Zhang (2016),,,,,,
39.8,2614,liquid,Zhang (2016),,,,,,
39.8,2614,liquid,Zhang (2016),,,,,,
40,2650,liquid,Zhang (2016),,,,,,
55.9,2835,liquid,Zhang (2016),,,,,,
57.1,2858,liquid,Zhang (2016),,,,,,
59.8,2792,liquid,Zhang (2016),,,,,,
110,3346,Mix (fcc + hcp + liquid),Zhang (2016),,,,,,
0.000101325,300.3174603,bcc,Secco (2017),,,,,,
0.000101325,310.4761905,bcc,Secco (2017),,,,,,
0.000101325,320.6349206,bcc,Secco (2017),,,,,,
0.000101325,333.3333333,bcc,Secco (2017),,,,,,
0.000101325,338.4126984,bcc,Secco (2017),,,,,,
0.000101325,348.5714286,bcc,Secco (2017),,,,,,
0.000101325,361.2698413,bcc,Secco (2017),,,,,,
0.000101325,368.8888889,bcc,Secco (2017),,,,,,
0.000101325,376.5079365,bcc,Secco (2017),,,,,,
0.000101325,386.6666667,bcc,Secco (2017),,,,,,
0.000101325,399.3650794,bcc,Secco (2017),,,,,,
0.000101325,406.984127,bcc,Secco (2017),,,,,,
0.000101325,417.1428571,bcc,Secco (2017),,,,,,
0.000101325,424.7619048,bcc,Secco (2017),,,,,,
0.000101325,437.4603175,bcc,Secco (2017),,,,,,
0.000101325,452.6984127,bcc,Secco (2017),,,,,,
0.000101325,465.3968254,bcc,Secco (2017),,,,,,
0.000101325,473.015873,bcc,Secco (2017),,,,,,
0.000101325,483.1746032,bcc,Secco (2017),,,,,,
0.000101325,493.3333333,bcc,Secco (2017),,,,,,
0.000101325,500.952381,bcc,Secco (2017),,,,,,
0.000101325,508.5714286,bcc,Secco (2017),,,,,,
0.000101325,521.2698413,bcc,Secco (2017),,,,,,
0.000101325,531.4285714,bcc,Secco (2017),,,,,,
0.000101325,541.5873016,bcc,Secco (2017),,,,,,
0.000101325,551.7460317,bcc,Secco (2017),,,,,,
0.000101325,561.9047619,bcc,Secco (2017),,,,,,
0.000101325,572.0634921,bcc,Secco (2017),,,,,,
0.000101325,579.6825397,bcc,Secco (2017),,,,,,
0.000101325,589.8412698,bcc,Secco (2017),,,,,,
0.000101325,600,bcc,Secco (2017),,,,,,
0.000101325,607.6190476,bcc,Secco (2017),,,,,,
0.000101325,617.7777778,bcc,Secco (2017),,,,,,
0.000101325,627.9365079,bcc,Secco (2017),,,,,,
0.000101325,635.5555556,bcc,Secco (2017),,,,,,
0.000101325,645.7142857,bcc,Secco (2017),,,,,,
0.000101325,653.3333333,bcc,Secco (2017),,,,,,
0.000101325,663.4920635,bcc,Secco (2017),,,,,,
0.000101325,673.6507937,bcc,Secco (2017),,,,,,
0.000101325,686.3492063,bcc,Secco (2017),,,,,,
0.000101325,681.2698413,bcc,Secco (2017),,,,,,
0.000101325,696.5079365,bcc,Secco (2017),,,,,,
0.000101325,701.5873016,bcc,Secco (2017),,,,,,
0.000101325,709.2063492,bcc,Secco (2017),,,,,,
0.000101325,714.2857143,bcc,Secco (2017),,,,,,
0.000101325,719.3650794,bcc,Secco (2017),,,,,,
0.000101325,724.4444444,bcc,Secco (2017),,,,,,
0.000101325,729.5238095,bcc,Secco (2017),,,,,,
0.000101325,739.6825397,bcc,Secco (2017),,,,,,
0.000101325,744.7619048,bcc,Secco (2017),,,,,,
0.000101325,752.3809524,bcc,Secco (2017),,,,,,
0.000101325,757.4603175,bcc,Secco (2017),,,,,,
0.000101325,765.0793651,bcc,Secco (2017),,,,,,
0.000101325,770.1587302,bcc,Secco (2017),,,,,,
0.000101325,777.7777778,bcc,Secco (2017),,,,,,
0.000101325,785.3968254,bcc,Secco (2017),,,,,,
0.000101325,790.4761905,bcc,Secco (2017),,,,,,
0.000101325,798.0952381,bcc,Secco (2017),,,,,,
0.000101325,805.7142857,bcc,Secco (2017),,,,,,
0.000101325,813.3333333,bcc,Secco (2017),,,,,,
0.000101325,820.952381,bcc,Secco (2017),,,,,,
0.000101325,831.1111111,bcc,Secco (2017),,,,,,
0.000101325,836.1904762,bcc,Secco (2017),,,,,,
0.000101325,841.2698413,bcc,Secco (2017),,,,,,
0.000101325,851.4285714,bcc,Secco (2017),,,,,,
0.000101325,859.047619,bcc,Secco (2017),,,,,,
0.000101325,866.6666667,bcc,Secco (2017),,,,,,
0.000101325,874.2857143,bcc,Secco (2017),,,,,,
0.000101325,886.984127,bcc,Secco (2017),,,,,,
0.000101325,879.3650794,bcc,Secco (2017),,,,,,
0.000101325,892.0634921,bcc,Secco (2017),,,,,,
0.000101325,902.2222222,bcc,Secco (2017),,,,,,
0.000101325,907.3015873,bcc,Secco (2017),,,,,,
0.000101325,920,bcc,Secco (2017),,,,,,
0.000101325,912.3809524,bcc,Secco (2017),,,,,,
0.000101325,927.6190476,bcc,Secco (2017),,,,,,
0.000101325,937.7777778,bcc,Secco (2017),,,,,,
0.000101325,950.4761905,bcc,Secco (2017),,,,,,
0.000101325,945.3968254,bcc,Secco (2017),,,,,,
0.000101325,958.0952381,bcc,Secco (2017),,,,,,
0.000101325,965.7142857,bcc,Secco (2017),,,,,,
0.000101325,973.3333333,bcc,Secco (2017),,,,,,
0.000101325,980.952381,bcc,Secco (2017),,,,,,
0.000101325,988.5714286,bcc,Secco (2017),,,,,,
0.000101325,996.1904762,bcc,Secco (2017),,,,,,
0.000101325,1008.888889,bcc,Secco (2017),,,,,,
0.000101325,1013.968254,bcc,Secco (2017),,,,,,
0.000101325,1021.587302,bcc,Secco (2017),,,,,,
0.000101325,1041.904762,bcc,Secco (2017),,,,,,
0.000101325,1034.285714,bcc,Secco (2017),,,,,,
0.000101325,1026.666667,bcc,Secco (2017),,,,,,
0.000101325,1049.52381,bcc,Secco (2017),,,,,,
0.000101325,1059.68254,bcc,Secco (2017),,,,,,
0.000101325,1067.301587,bcc,Secco (2017),,,,,,
0.000101325,1080,bcc,Secco (2017),,,,,,
0.000101325,1090.15873,bcc,Secco (2017),,,,,,
0.000101325,1102.857143,bcc,Secco (2017),,,,,,
0.000101325,1110.47619,bcc,Secco (2017),,,,,,
0.000101325,1113.015873,bcc,Secco (2017),,,,,,
0.000101325,1130.793651,bcc,Secco (2017),,,,,,
0.000101325,1138.412698,bcc,Secco (2017),,,,,,
0.000101325,1146.031746,bcc,Secco (2017),,,,,,
0.000101325,1156.190476,bcc,Secco (2017),,,,,,
0.000101325,1151.111111,bcc,Secco (2017),,,,,,
0.000101325,1166.349206,bcc,Secco (2017),,,,,,
0.000101325,1181.587302,fcc,Secco (2017),,,,,,
0.000101325,1186.666667,fcc,Secco (2017),,,,,,
0.000101325,1191.746032,fcc,Secco (2017),,,,,,
0.000101325,1196.825397,fcc,Secco (2017),,,,,,
0.000101325,1206.984127,fcc,Secco (2017),,,,,,
0.000101325,1217.142857,fcc,Secco (2017),,,,,,
0.000101325,1222.222222,fcc,Secco (2017),,,,,,
0.000101325,1232.380952,fcc,Secco (2017),,,,,,
0.000101325,1247.619048,fcc,Secco (2017),,,,,,
0.000101325,1750.47619,liquid,Secco (2017),,,,,,
0.000101325,1760.634921,liquid,Secco (2017),,,,,,
0.000101325,1768.253968,liquid,Secco (2017),,,,,,
0.000101325,1773.333333,liquid,Secco (2017),,,,,,
0.000101325,1780.952381,liquid,Secco (2017),,,,,,
0.000101325,1786.031746,liquid,Secco (2017),,,,,,
0.000101325,1791.111111,liquid,Secco (2017),,,,,,
0.000101325,1796.190476,liquid,Secco (2017),,,,,,
0.000101325,1803.809524,liquid,Secco (2017),,,,,,
0.000101325,1811.428571,liquid,Secco (2017),,,,,,
2.5,309.7014925,bcc,Secco (2017),,,,,,
2.5,328.358209,bcc,Secco (2017),,,,,,
2.5,339.5522388,bcc,Secco (2017),,,,,,
2.5,354.4776119,bcc,Secco (2017),,,,,,
2.5,369.4029851,bcc,Secco (2017),,,,,,
2.5,380.5970149,bcc,Secco (2017),,,,,,
2.5,402.9850746,bcc,Secco (2017),,,,,,
2.5,414.1791045,bcc,Secco (2017),,,,,,
2.5,432.8358209,bcc,Secco (2017),,,,,,
2.5,447.761194,bcc,Secco (2017),,,,,,
2.5,466.4179104,bcc,Secco (2017),,,,,,
2.5,481.3432836,bcc,Secco (2017),,,,,,
2.5,496.2686567,bcc,Secco (2017),,,,,,
2.5,514.9253731,bcc,Secco (2017),,,,,,
2.5,529.8507463,bcc,Secco (2017),,,,,,
2.5,552.238806,bcc,Secco (2017),,,,,,
2.5,570.8955224,bcc,Secco (2017),,,,,,
2.5,578.358209,bcc,Secco (2017),,,,,,
2.5,593.2835821,bcc,Secco (2017),,,,,,
2.5,615.6716418,bcc,Secco (2017),,,,,,
2.5,630.5970149,bcc,Secco (2017),,,,,,
2.5,652.9850746,bcc,Secco (2017),,,,,,
2.5,660.4477612,bcc,Secco (2017),,,,,,
2.5,675.3731343,bcc,Secco (2017),,,,,,
2.5,697.761194,bcc,Secco (2017),,,,,,
2.5,712.6865672,bcc,Secco (2017),,,,,,
2.5,720.1492537,bcc,Secco (2017),,,,,,
2.5,738.8059701,bcc,Secco (2017),,,,,,
2.5,750,bcc,Secco (2017),,,,,,
2.5,768.6567164,bcc,Secco (2017),,,,,,
2.5,783.5820896,bcc,Secco (2017),,,,,,
2.5,802.238806,bcc,Secco (2017),,,,,,
2.5,817.1641791,bcc,Secco (2017),,,,,,
2.5,839.5522388,bcc,Secco (2017),,,,,,
2.5,873.1343284,bcc,Secco (2017),,,,,,
2.5,899.2537313,bcc,Secco (2017),,,,,,
2.5,914.1791045,bcc,Secco (2017),,,,,,
2.5,944.0298507,bcc,Secco (2017),,,,,,
2.5,966.4179104,bcc,Secco (2017),,,,,,
2.5,985.0746269,fcc,Secco (2017),,,,,,
2.5,996.2686567,fcc,Secco (2017),,,,,,
2.5,992.5373134,fcc,Secco (2017),,,,,,
2.5,1011.19403,fcc,Secco (2017),,,,,,
2.5,1029.850746,fcc,Secco (2017),,,,,,
2.5,1044.776119,fcc,Secco (2017),,,,,,
2.5,1063.432836,fcc,Secco (2017),,,,,,
2.5,1082.089552,fcc,Secco (2017),,,,,,
2.5,1100.746269,fcc,Secco (2017),,,,,,
2.5,1115.671642,fcc,Secco (2017),,,,,,
2.5,1138.059701,fcc,Secco (2017),,,,,,
2.5,1152.985075,fcc,Secco (2017),,,,,,
2.5,1171.641791,fcc,Secco (2017),,,,,,
2.5,1190.298507,fcc,Secco (2017),,,,,,
2.5,1197.761194,fcc,Secco (2017),,,,,,
2.5,1208.955224,fcc,Secco (2017),,,,,,
2.5,1235.074627,fcc,Secco (2017),,,,,,
2.5,1257.462687,fcc,Secco (2017),,,,,,
2.5,1272.38806,fcc,Secco (2017),,,,,,
2.5,1291.044776,fcc,Secco (2017),,,,,,
2.5,1309.701493,fcc,Secco (2017),,,,,,
2.5,1317.164179,fcc,Secco (2017),,,,,,
2.5,1339.552239,fcc,Secco (2017),,,,,,
2.5,1347.014925,fcc,Secco (2017),,,,,,
2.5,1365.671642,fcc,Secco (2017),,,,,,
2.5,1402.985075,fcc,Secco (2017),,,,,,
2.5,1421.641791,fcc,Secco (2017),,,,,,
2.5,1436.567164,fcc,Secco (2017),,,,,,
2.5,1455.223881,fcc,Secco (2017),,,,,,
2.5,1470.149254,fcc,Secco (2017),,,,,,
2.5,1485.074627,fcc,Secco (2017),,,,,,
2.5,1503.731343,fcc,Secco (2017),,,,,,
2.5,1544.776119,fcc,Secco (2017),,,,,,
2.5,1567.164179,fcc,Secco (2017),,,,,,
2.5,1526.119403,fcc,Secco (2017),,,,,,
2.5,1578.358209,fcc,Secco (2017),,,,,,
2.5,1597.014925,fcc,Secco (2017),,,,,,
2.5,1615.671642,fcc,Secco (2017),,,,,,
2.5,1623.134328,fcc,Secco (2017),,,,,,
2.5,1641.791045,fcc,Secco (2017),,,,,,
2.5,1652.985075,fcc,Secco (2017),,,,,,
2.5,1686.567164,fcc,Secco (2017),,,,,,
2.5,1735.074627,fcc,Secco (2017),,,,,,
2.5,1712.686567,fcc,Secco (2017),,,,,,
2.5,1750,fcc,Secco (2017),,,,,,
2.5,1772.38806,fcc,Secco (2017),,,,,,
2.5,1813.432836,liquid,Secco (2017),,,,,,
2.5,1794.776119,liquid,Secco (2017),,,,,,
2.5,1861.940299,liquid,Secco (2017),,,,,,
2.5,1880.597015,liquid,Secco (2017),,,,,,
1.6,1873,liquid,Kono (2014),,,,,,
2.6,1903,liquid,Kono (2014),,,,,,
5.2,2003,liquid,Kono (2014),,,,,,
5.9,1973,liquid,Kono (2014),,,,,,
6,2013,liquid,Kono (2014),,,,,,
6.4,2043,liquid,Kono (2014),,,,,,
0.000101325,1850,liquid,Assael (2006),,,,,,
0.000101325,1900,liquid,Assael (2006),,,,,,
0.000101325,1950,liquid,Assael (2006),,,,,,
0.000101325,2000,liquid,Assael (2006),,,,,,
0.000101325,2050,liquid,Assael (2006),,,,,,
0.000101325,2100,liquid,Assael (2006),,,,,,
0.000101325,2150,liquid,Assael (2006),,,,,,
0.000101325,2200,liquid,Assael (2006),,,,,,
0.000101325,2250,liquid,Assael (2006),,,,,,
0.000101325,2300,liquid,Assael (2006),,,,,,
0.000101325,2350,liquid,Assael (2006),,,,,,
0.000101325,2400,liquid,Assael (2006),,,,,,
0.000101325,2450,liquid,Assael (2006),,,,,,
0.000101325,2500,liquid,Assael (2006),,,,,,
2.8,1965,liquid,Terasaki (2002),,,,,,
5.1,2026,liquid,Terasaki (2002),,,,,,
5.4,2093,liquid,Terasaki (2002),,,,,,
5,2026,liquid,Terasaki (2002),,,,,,
6,2173,liquid,Terasaki (2002),,,,,,
7,2137,liquid,Terasaki (2002),,,,,,
1.6,2050,liquid,Rutter (2002),,,,,,
4.5,2050,liquid,Rutter (2002),,,,,,
5.5,2050,liquid,Rutter (2002),,,,,,
43.75,2459.770115,hcp,Yoo (1995),,,,,,
42.93478261,2218.390805,hcp,Yoo (1995),,,,,,
49.45652174,2287.356322,hcp,Yoo (1995),,,,,,
48.64130435,2482.758621,hcp,Yoo (1995),,,,,,
46.4673913,2045.977011,hcp,Yoo (1995),,,,,,
49.45652174,2149.425287,hcp,Yoo (1995),,,,,,
49.45652174,1965.517241,hcp,Yoo (1995),,,,,,
43.75,2126.436782,hcp,Yoo (1995),,,,,,
40.76086957,1793.103448,hcp,Yoo (1995),,,,,,
49.45652174,1712.643678,hcp,Yoo (1995),,,,,,
55.70652174,1896.551724,hcp,Yoo (1995),,,,,,
63.58695652,2609.195402,hcp,Yoo (1995),,,,,,
63.85869565,2333.333333,hcp,Yoo (1995),,,,,,
63.85869565,2252.873563,hcp,Yoo (1995),,,,,,
64.94565217,1781.609195,hcp,Yoo (1995),,,,,,
57.60869565,1609.195402,hcp,Yoo (1995),,,,,,
54.61956522,1195.402299,hcp,Yoo (1995),,,,,,
86.41304348,2137.931034,hcp,Yoo (1995),,,,,,
89.13043478,2264.367816,hcp,Yoo (1995),,,,,,
91.57608696,1827.586207,hcp,Yoo (1995),,,,,,
95.65217391,2160.91954,hcp,Yoo (1995),,,,,,
96.73913043,2195.402299,hcp,Yoo (1995),,,,,,
96.4673913,2333.333333,hcp,Yoo (1995),,,,,,
96.4673913,2390.804598,hcp,Yoo (1995),,,,,,
96.73913043,2701.149425,hcp,Yoo (1995),,,,,,
98.64130435,2528.735632,hcp,Yoo (1995),,,,,,
96.4673913,2816.091954,hcp,Yoo (1995),,,,,,
106.25,1574.712644,hcp,Yoo (1995),,,,,,
110.0543478,1206.896552,hcp,Yoo (1995),,,,,,
109.7826087,1816.091954,hcp,Yoo (1995),,,,,,
104.6195652,2632.183908,hcp,Yoo (1995),,,,,,
104.6195652,2517.241379,hcp,Yoo (1995),,,,,,
113.0434783,2471.264368,hcp,Yoo (1995),,,,,,
115.7608696,2735.632184,hcp,Yoo (1995),,,,,,
100.8152174,2149.425287,hcp,Yoo (1995),,,,,,
106.25,2103.448276,hcp,Yoo (1995),,,,,,
106.5217391,2068.965517,hcp,Yoo (1995),,,,,,
107.3369565,1988.505747,hcp,Yoo (1995),,,,,,
106.5217391,1988.505747,hcp,Yoo (1995),,,,,,
110.326087,1942.528736,hcp,Yoo (1995),,,,,,
110.0543478,1988.505747,hcp,Yoo (1995),,,,,,
110.326087,2045.977011,hcp,Yoo (1995),,,,,,
113.5869565,2045.977011,hcp,Yoo (1995),,,,,,
113.5869565,2000,hcp,Yoo (1995),,,,,,
120.6521739,1850.574713,hcp,Yoo (1995),,,,,,
111.4130435,2367.816092,hcp,Yoo (1995),,,,,,
132.6086957,2655.172414,hcp,Yoo (1995),,,,,,
132.0652174,2517.241379,hcp,Yoo (1995),,,,,,
132.0652174,2160.91954,hcp,Yoo (1995),,,,,,
132.3369565,1689.655172,hcp,Yoo (1995),,,,,,
126.6304348,517.2413793,hcp,Yoo (1995),,,,,,
48.64130435,2597.701149,liquid,Yoo (1995),,,,,,
41.84782609,2689.655172,liquid,Yoo (1995),,,,,,
45.10869565,2827.586207,liquid,Yoo (1995),,,,,,
48.64130435,2862.068966,liquid,Yoo (1995),,,,,,
44.83695652,2942.528736,liquid,Yoo (1995),,,,,,
63.58695652,3045.977011,liquid,Yoo (1995),,,,,,
25,2241.37931,fcc,Yoo (1995),,,,,,
35.86956522,2241.37931,fcc,Yoo (1995),,,,,,
36.95652174,1931.034483,fcc,Yoo (1995),,,,,,
22.82608696,1804.597701,fcc,Yoo (1995),,,,,,
9.782608696,1310.344828,fcc,Yoo (1995),,,,,,
7.608695652,1540.229885,fcc,Yoo (1995),,,,,,
44.02173913,2195.402299,fcc,Yoo (1995),,,,,,
1.650485437,1100.478469,fcc,Boehler (1987),,,,,,
3.203883495,1028.708134,fcc,Boehler (1987),,,,,,
19.75728155,1043.062201,fcc,Boehler (1987),,,,,,
24.46601942,1105.263158,fcc,Boehler (1987),,,,,,
29.17475728,1315.789474,fcc,Boehler (1987),,,,,,
1.650485437,1100.478469,bcc,Boehler (1987),,,,,,
3.203883495,1028.708134,bcc,Boehler (1987),,,,,,
19.75728155,1043.062201,hcp,Boehler (1987),,,,,,
24.46601942,1105.263158,hcp,Boehler (1987),,,,,,
29.17475728,1315.789474,hcp,Boehler (1987),,,,,,
0.578034682,1801.619433,liquid,Saxena (1994),,,,,,
10.11560694,2125.506073,liquid,Saxena (1994),,,,,,
23.12138728,2344.129555,liquid,Saxena (1994),,,,,,
21.0982659,2400.809717,liquid,Saxena (1994),,,,,,
32.3699422,2514.17004,liquid,Saxena (1994),,,,,,
38.43930636,2578.947368,liquid,Saxena (1994),,,,,,
41.32947977,2635.62753,liquid,Saxena (1994),,,,,,
48.55491329,2708.502024,liquid,Saxena (1994),,,,,,
50.28901734,2692.307692,liquid,Saxena (1994),,,,,,
57.80346821,2919.02834,liquid,Saxena (1994),,,,,,
64.16184971,2765.182186,liquid,Saxena (1994),,,,,,
66.47398844,2894.736842,liquid,Saxena (1994),,,,,,
70.80924855,2862.348178,liquid,Saxena (1994),,,,,,
73.98843931,3016.194332,liquid,Saxena (1994),,,,,,
75.43352601,2878.54251,liquid,Saxena (1994),,,,,,
76.01156069,2870.445344,liquid,Saxena (1994),,,,,,
100.2890173,3210.526316,liquid,Saxena (1994),,,,,,
103.7572254,3105.263158,liquid,Saxena (1994),,,,,,
119.0751445,3161.94332,liquid,Saxena (1994),,,,,,
125.1445087,3242.91498,liquid,Saxena (1994),,,,,,
143.3526012,3510.121457,liquid,Saxena (1994),,,,,,
23.98843931,2400.809717,fcc,Saxena (1994),,,,,,
57.80346821,2813.765182,fcc,Saxena (1994),,,,,,
68.20809249,2659.919028,fcc,Saxena (1994),,,,,,
99.13294798,2967.611336,hcp,Saxena (1994),,,,,,
131.2138728,3323.88664,hcp,Saxena (1994),,,,,,
27.14801444,2586.387435,liquid,Shen (2004),,textured spots were ignored,,,,
42.02166065,2675.39267,liquid,Shen (2004),,,,,,
50.10830325,2654.450262,liquid,Shen (2004),,,,,,
57.90613718,2858.638743,liquid,Shen (2004),,,,,,
50.10830325,2099.47644,fcc,Shen (2004),,,,,,
50.10830325,2099.47644,hcp,Shen (2004),,,,,,
26.85920578,2047.120419,fcc,Shen (2004),,,,,,
41.73285199,2094.240838,fcc,Shen (2004),,,,,,
42.02166065,2256.544503,fcc,Shen (2004),,,,,,
50.10830325,2418.848168,fcc,Shen (2004),,,,,,
62,281.8181818,hcp,Dubrovinsky (1998a),,,,,,
62,281.8181818,hcp,Dubrovinsky (1998a),,,,,,
62,809.0909091,hcp,Dubrovinsky (1998a),,,,,,
62,886.3636364,hcp,Dubrovinsky (1998a),,,,,,
62,1018.181818,hcp,Dubrovinsky (1998a),,,,,,
62,1086.363636,hcp,Dubrovinsky (1998a),,,,,,
62,1177.272727,hcp,Dubrovinsky (1998a),,,,,,
54,281.8181818,hcp,Dubrovinsky (1998a),,,,,,
54,854.5454545,hcp,Dubrovinsky (1998a),,,,,,
54,1013.636364,hcp,Dubrovinsky (1998a),,,,,,
54,1113.636364,hcp,Dubrovinsky (1998a),,,,,,
54,1277.272727,hcp,Dubrovinsky (1998a),,,,,,
54,1318.181818,hcp,Dubrovinsky (1998a),,,,,,
54,1386.363636,hcp,Dubrovinsky (1998a),,,,,,
54,1509.090909,hcp,Dubrovinsky (1998a),,,,,,
54,1622.727273,hcp,Dubrovinsky (1998a),,,,,,
42,281.8181818,hcp,Dubrovinsky (1998a),,,,,,
42,704.5454545,hcp,Dubrovinsky (1998a),,,,,,
42,877.2727273,hcp,Dubrovinsky (1998a),,,,,,
42,954.5454545,hcp,Dubrovinsky (1998a),,,,,,
42,986.3636364,hcp,Dubrovinsky (1998a),,,,,,
42,1072.727273,hcp,Dubrovinsky (1998a),,,,,,
42,1113.636364,hcp,Dubrovinsky (1998a),,,,,,
42,1204.545455,hcp,Dubrovinsky (1998a),,,,,,
42,1286.363636,hcp,Dubrovinsky (1998a),,,,,,
42,1377.272727,hcp,Dubrovinsky (1998a),,,,,,
42,1418.181818,hcp,Dubrovinsky (1998a),,,,,,
42,1490.909091,hcp,Dubrovinsky (1998a),,,,,,
40,277.2727273,hcp,Dubrovinsky (1998a),,,,,,
40,777.2727273,hcp,Dubrovinsky (1998a),,,,,,
40,922.7272727,hcp,Dubrovinsky (1998a),,,,,,
40,1045.454545,hcp,Dubrovinsky (1998a),,,,,,
40,1136.363636,hcp,Dubrovinsky (1998a),,,,,,
36,281.8181818,hcp,Dubrovinsky (1998a),,,,,,
36,281.8181818,hcp,Dubrovinsky (1998a),,,,,,
36,681.8181818,hcp,Dubrovinsky (1998a),,,,,,
36,777.2727273,hcp,Dubrovinsky (1998a),,,,,,
36,818.1818182,hcp,Dubrovinsky (1998a),,,,,,
36,950,hcp,Dubrovinsky (1998a),,,,,,
36,977.2727273,hcp,Dubrovinsky (1998a),,,,,,
36,1013.636364,hcp,Dubrovinsky (1998a),,,,,,
36,1072.727273,hcp,Dubrovinsky (1998a),,,,,,
36,1104.545455,hcp,Dubrovinsky (1998a),,,,,,
36,1204.545455,hcp,Dubrovinsky (1998a),,,,,,
36,1254.545455,hcp,Dubrovinsky (1998a),,,,,,
32,281.8181818,hcp,Dubrovinsky (1998a),,,,,,
32,281.8181818,hcp,Dubrovinsky (1998a),,,,,,
32,786.3636364,hcp,Dubrovinsky (1998a),,,,,,
32,886.3636364,hcp,Dubrovinsky (1998a),,,,,,
32,936.3636364,hcp,Dubrovinsky (1998a),,,,,,
32,972.7272727,hcp,Dubrovinsky (1998a),,,,,,
32,1013.636364,hcp,Dubrovinsky (1998a),,,,,,
32,1072.727273,hcp,Dubrovinsky (1998a),,,,,,
32,1104.545455,hcp,Dubrovinsky (1998a),,,,,,
32,1186.363636,hcp,Dubrovinsky (1998a),,,,,,
32,1254.545455,hcp,Dubrovinsky (1998a),,,,,,
32,1277.272727,hcp,Dubrovinsky (1998a),,,,,,
24,277.2727273,hcp,Dubrovinsky (1998a),,,,,,
24,277.2727273,hcp,Dubrovinsky (1998a),,,,,,
24,550,hcp,Dubrovinsky (1998a),,,,,,
24,718.1818182,hcp,Dubrovinsky (1998a),,,,,,
24,845.4545455,hcp,Dubrovinsky (1998a),,,,,,
24,868.1818182,hcp,Dubrovinsky (1998a),,,,,,
24,936.3636364,hcp,Dubrovinsky (1998a),,,,,,
24,986.3636364,hcp,Dubrovinsky (1998a),,,,,,
24,1018.181818,hcp,Dubrovinsky (1998a),,,,,,
24,1072.727273,hcp,Dubrovinsky (1998a),,,,,,
24,1090.909091,hcp,Dubrovinsky (1998a),,,,,,
18,281.8181818,hcp,Dubrovinsky (1998a),,,,,,
18,277.2727273,hcp,Dubrovinsky (1998a),,,,,,
18,400,hcp,Dubrovinsky (1998a),,,,,,
18,481.8181818,hcp,Dubrovinsky (1998a),,,,,,
18,572.7272727,hcp,Dubrovinsky (1998a),,,,,,
18,613.6363636,hcp,Dubrovinsky (1998a),,,,,,
18,718.1818182,hcp,Dubrovinsky (1998a),,,,,,
23.86266094,1057.324841,hcp,Dubrovinsky (1998a),,,,,,
31.13733906,1321.656051,hcp,Dubrovinsky (1998a),,,,,,
35.70815451,1363.057325,hcp,Dubrovinsky (1998a),,,,,,
42.46781116,1573.248408,hcp,Dubrovinsky (1998a),,,,,,
23.92703863,1197.452229,fcc,Dubrovinsky (1998a),,,,,,
35.77253219,1464.968153,fcc,Dubrovinsky (1998a),,,,,,
42.40343348,1678.343949,fcc,Dubrovinsky (1998a),,,,,,
31.07296137,1375.796178,fcc,Dubrovinsky (1998a),,,,,,
19.15254237,1071.290598,fcc,Mao (1987),,,,,,
23.81355932,1228.555556,fcc,Mao (1987),,,,,,
31.10169492,1512.316239,fcc,Mao (1987),,,,,,
35.25423729,1652.487179,fcc,Mao (1987),,,,,,
19.15254237,1071.290598,hcp,Mao (1987),,,,,,
23.81355932,1228.555556,hcp,Mao (1987),,,,,,
31.10169492,1512.316239,hcp,Mao (1987),,,,,,
35.25423729,1652.487179,hcp,Mao (1987),,,,,,
12.31277533,417.8648649,bcc,Bundy (1965),,,,,,
11.60792952,580.027027,bcc,Bundy (1965),,,,,,
6.189427313,887.0540541,bcc,Bundy (1965),,,,,,
6.629955947,861.1081081,bcc,Bundy (1965),,,,,,
7.81938326,833,bcc,Bundy (1965),,,,,,
8.832599119,824.3513514,bcc,Bundy (1965),,,,,,
10.11013216,778.9459459,bcc,Bundy (1965),,,,,,
13.85462555,830.8378378,fcc,Bundy (1965),,,,,,
16.98237885,923.8108108,fcc,Bundy (1965),,,,,,
17.20264317,947.5945946,fcc,Bundy (1965),,,,,,
17.99559471,947.5945946,fcc,Bundy (1965),,,,,,
11.03524229,768.1351351,fcc,Bundy (1965),,,,,,
11.03524229,768.1351351,bcc,Bundy (1965),,,,,,
12.31277533,417.8648649,hcp,Bundy (1965),,,,,,
11.60792952,580.027027,hcp,Bundy (1965),,,,,,
6.189427313,887.0540541,fcc,Bundy (1965),,,,,,
6.629955947,861.1081081,fcc,Bundy (1965),,,,,,
7.81938326,833,fcc,Bundy (1965),,,,,,
8.832599119,824.3513514,fcc,Bundy (1965),,,,,,
10.11013216,778.9459459,fcc,Bundy (1965),,,,,,
13.85462555,830.8378378,hcp,Bundy (1965),,,,,,
16.98237885,923.8108108,hcp,Bundy (1965),,,,,,
17.20264317,947.5945946,hcp,Bundy (1965),,,,,,
17.99559471,947.5945946,hcp,Bundy (1965),,,,,,
11.03524229,768.1351351,hcp,Bundy (1965),,,,,,
13.9047619,298,hcp,Clendenen (1964),,,,,,
15.9047619,298,hcp,Clendenen (1964),,,,,,
18,298,hcp,Clendenen (1964),,,,,,
17.23809524,298,hcp,Clendenen (1964),,,,,,
19.33333333,298,hcp,Clendenen (1964),,,,,,
20,298,hcp,Clendenen (1964),,,,,,
21.42857143,298,hcp,Clendenen (1964),,,,,,
19.33333333,298,hcp,Clendenen (1964),,,,,,
22.38095238,298,hcp,Clendenen (1964),,,,,,
20.19047619,298,hcp,Clendenen (1964),,,,,,
24.47619048,298,hcp,Clendenen (1964),,,,,,
23.52380952,298,hcp,Clendenen (1964),,,,,,
24.19047619,298,hcp,Clendenen (1964),,,,,,
29.80952381,298,hcp,Clendenen (1964),,,,,,
30,298,hcp,Clendenen (1964),,,,,,
31.14285714,298,hcp,Clendenen (1964),,,,,,
31.80952381,298,hcp,Clendenen (1964),,,,,,
32.38095238,298,hcp,Clendenen (1964),,,,,,
33.33333333,298,hcp,Clendenen (1964),,,,,,
34,298,hcp,Clendenen (1964),,,,,,
36.0952381,298,hcp,Clendenen (1964),,,,,,
14.41025641,298,hcp,Clendenen (1964),,,,,,
17.38461538,298,hcp,Clendenen (1964),,,,,,
20.35897436,298,hcp,Clendenen (1964),,,,,,
24.35897436,298,hcp,Clendenen (1964),,,,,,
28.66666667,298,hcp,Clendenen (1964),,,,,,
33.38461538,298,hcp,Clendenen (1964),,,,,,
38.41025641,298,hcp,Clendenen (1964),,,,,,
5.282051282,298,bcc,Clendenen (1964),,,,,,
3.948717949,298,bcc,Clendenen (1964),,,,,,
6.512820513,298,bcc,Clendenen (1964),,,,,,
7.435897436,298,bcc,Clendenen (1964),,,,,,
8.871794872,298,bcc,Clendenen (1964),,,,,,
10.41025641,298,bcc,Clendenen (1964),,,,,,
10.1025641,298,bcc,Clendenen (1964),,,,,,
11.33333333,298,bcc,Clendenen (1964),,,,,,
12.76923077,298,bcc,Clendenen (1964),,,,,,
13.38461538,298,bcc,Clendenen (1964),,,,,,
16.05128205,298,bcc,Clendenen (1964),,,,,,
16.25641026,298,bcc,Clendenen (1964),,,,,,
17.28205128,298,bcc,Clendenen (1964),,,,,,
18.82051282,298,bcc,Clendenen (1964),,,,,,
19.94871795,298,bcc,Clendenen (1964),,,,,,
21.69230769,298,bcc,Clendenen (1964),,,,,,
24.05128205,298,bcc,Clendenen (1964),,,,,,
32.87179487,298,bcc,Clendenen (1964),,,,,,
14.82876712,298,hcp,Clendenen (1964),,,,,,
19.8630137,298,hcp,Clendenen (1964),,,,,,
25,298,hcp,Clendenen (1964),,,,,,
30.1369863,298,hcp,Clendenen (1964),,,,,,
34.96575342,298,hcp,Clendenen (1964),,,,,,
39.89726027,298,hcp,Clendenen (1964),,,,,,
5,296,bcc,Mao (1967),,,,,,
8,296,bcc,Mao (1967),,,,,,
10.3,296,bcc,Mao (1967),,,,,,
12.2,296,bcc,Mao (1967),,,,,,
13.1,296,bcc,Mao (1967),,,,,,
13.1,296,bcc,Mao (1967),,,,,,
14.5,296,bcc,Mao (1967),,,,,,
8,296,hcp,Mao (1967),,,,,,
12.2,296,hcp,Mao (1967),,,,,,
13.1,296,hcp,Mao (1967),,,,,,
13.1,296,hcp,Mao (1967),,,,,,
14.5,296,hcp,Mao (1967),,,,,,
18.3,296,hcp,Mao (1967),,,,,,
19.2,296,hcp,Mao (1967),,,,,,
21.2,296,hcp,Mao (1967),,,,,,
21.3,296,hcp,Mao (1967),,,,,,
21.6,296,hcp,Mao (1967),,,,,,
21.6,296,hcp,Mao (1967),,,,,,
21.9,296,hcp,Mao (1967),,,,,,
22,296,hcp,Mao (1967),,,,,,
23.5,296,hcp,Mao (1967),,,,,,
23.7,296,hcp,Mao (1967),,,,,,
23.8,296,hcp,Mao (1967),,,,,,
24.9,296,hcp,Mao (1967),,,,,,
26.2,296,hcp,Mao (1967),,,,,,
28.3,296,hcp,Mao (1967),,,,,,
30.9,296,hcp,Mao (1967),,,,,,
0,298,bcc,Giles (1971),,,,,,
0.051546392,298,bcc,Giles (1971),,,,,,
0.850515464,298,bcc,Giles (1971),,,,,,
1.082474227,298,bcc,Giles (1971),,,,,,
2.577319588,298,bcc,Giles (1971),,,,,,
3.067010309,298,bcc,Giles (1971),,,,,,
4.12371134,298,bcc,Giles (1971),,,,,,
4.896907216,298,bcc,Giles (1971),,,,,,
5.902061856,298,bcc,Giles (1971),,,,,,
6.649484536,298,bcc,Giles (1971),,,,,,
7.164948454,298,bcc,Giles (1971),,,,,,
