Repository: dong2j/HP-PEDPM

## High Pressure Phase Equilibria Database for Planetary Materials (HP-PEDPM)

### Dataset Description

This data set presents the experimental data available in the literature on Fe, MgO, SiO2, and MgSiO3. While we have tried to include as much literature data as possible, the database may not be complete due to the large number of publications on these materials. This provisional version will be updated regularly as new data or previously overlooked literature becomes available. The latest version of the database is 2025verFeb11. A benchmark code to reproduce the phase diagrams (Figure 8) is now included. Since the associated data is too large for GitHub, it is hosted on Zenodo.

File: 2024verJul21/Fe.csv (part 6 of 6)
Pressure,Temperature,Phase,Author,Starting material,Heating time,Pressure scale,EoS,Pressure medium,Notes
8.015463918,298,bcc,Giles (1971),,,,,,
9.690721649,298,bcc,Giles (1971),,,,,,
9.871134021,298,bcc,Giles (1971),,,,,,
10.36082474,298,bcc,Giles (1971),,,,,,
12.06185567,298,bcc,Giles (1971),,,,,,
12.19072165,298,bcc,Giles (1971),,,,,,
12.93814433,298,bcc,Giles (1971),,,,,,
12.93814433,298,bcc,Giles (1971),,,,,,
13.1185567,298,bcc,Giles (1971),,,,,,
13.7371134,298,bcc,Giles (1971),,,,,,
14.48453608,298,bcc,Giles (1971),,,,,,
15.20618557,298,bcc,Giles (1971),,,,,,
15.18041237,298,bcc,Giles (1971),,,,,,
16.31443299,298,bcc,Giles (1971),,,,,,
4.974226804,298,hcp,Giles (1971),,,,,,
6.649484536,298,hcp,Giles (1971),,,,,,
9.793814433,298,hcp,Giles (1971),,,,,,
12.88659794,298,hcp,Giles (1971),,,,,,
12.88659794,298,hcp,Giles (1971),,,,,,
12.91237113,298,hcp,Giles (1971),,,,,,
13.78865979,298,hcp,Giles (1971),,,,,,
15.20618557,298,hcp,Giles (1971),,,,,,
15.23195876,298,hcp,Giles (1971),,,,,,
16.34020619,298,hcp,Giles (1971),,,,,,
15.18041237,298,hcp,Giles (1971),,,,,,
15.20618557,298,hcp,Giles (1971),,,,,,
3.725490196,1024.390244,fcc,Johnson (1962),,,,,,
4.705882353,982.9268293,fcc,Johnson (1962),,,,,,
8.578431373,858.5365854,fcc,Johnson (1962),,,,,,
8.578431373,841.4634146,fcc,Johnson (1962),,,,,,
9.264705882,824.3902439,fcc,Johnson (1962),,,,,,
10.44117647,800,fcc,Johnson (1962),,,,,,
11.47058824,790.2439024,fcc,Johnson (1962),,,,,,
11.12745098,785.3658537,fcc,Johnson (1962),,,,,,
11.47058824,734.1463415,bcc,Johnson (1962),,,,,,
11.32352941,663.4146341,bcc,Johnson (1962),,,,,,
11.32352941,604.8780488,bcc,Johnson (1962),,,,,,
12.05882353,556.097561,bcc,Johnson (1962),,,,,,
12.40196078,548.7804878,bcc,Johnson (1962),,,,,,
12.45098039,480.4878049,bcc,Johnson (1962),,,,,,
12.45098039,424.3902439,bcc,Johnson (1962),,,,,,
12.10784314,358.5365854,bcc,Johnson (1962),,,,,,
12.94117647,287.804878,bcc,Johnson (1962),,,,,,
13.43137255,243.902439,bcc,Johnson (1962),,,,,,
13.97058824,195.1219512,bcc,Johnson (1962),,,,,,
14.95098039,65.85365854,bcc,Johnson (1962),,,,,,
3.725490196,1024.390244,bcc,Johnson (1962),,,,,,
4.705882353,982.9268293,bcc,Johnson (1962),,,,,,
8.578431373,858.5365854,bcc,Johnson (1962),,,,,,
8.578431373,841.4634146,bcc,Johnson (1962),,,,,,
9.264705882,824.3902439,bcc,Johnson (1962),,,,,,
10.44117647,800,bcc,Johnson (1962),,,,,,
11.47058824,790.2439024,hcp,Johnson (1962),,,,,,
11.12745098,785.3658537,hcp,Johnson (1962),,,,,,
11.47058824,790.2439024,bcc,Johnson (1962),,,,,,
11.12745098,785.3658537,bcc,Johnson (1962),,,,,,
11.47058824,734.1463415,hcp,Johnson (1962),,,,,,
11.32352941,663.4146341,hcp,Johnson (1962),,,,,,
11.32352941,604.8780488,hcp,Johnson (1962),,,,,,
12.05882353,556.097561,hcp,Johnson (1962),,,,,,
12.40196078,548.7804878,hcp,Johnson (1962),,,,,,
12.45098039,480.4878049,hcp,Johnson (1962),,,,,,
12.45098039,424.3902439,hcp,Johnson (1962),,,,,,
12.10784314,358.5365854,hcp,Johnson (1962),,,,,,
12.94117647,287.804878,hcp,Johnson (1962),,,,,,
13.43137255,243.902439,hcp,Johnson (1962),,,,,,
13.97058824,195.1219512,hcp,Johnson (1962),,,,,,
14.95098039,65.85365854,hcp,Johnson (1962),,,,,,
0.892465232,1092.008264,bcc,Claussen (1960),,,,,,
1.17765149,1088.702479,bcc,Claussen (1960),,,,,,
0.892465232,1058.950413,bcc,Claussen (1960),,,,,,
1.17765149,1072.173554,bcc,Claussen (1960),,,,,,
1.597043046,1049.859504,bcc,Claussen (1960),,,,,,
1.597043046,1034.983471,bcc,Claussen (1960),,,,,,
2.268069536,1039.115702,bcc,Claussen (1960),,,,,,
2.251293874,1020.107438,bcc,Claussen (1960),,,,,,
2.704236755,1021.760331,bcc,Claussen (1960),,,,,,
2.704236755,1000.272727,bcc,Claussen (1960),,,,,,
2.955871689,999.446281,bcc,Claussen (1960),,,,,,
2.955871689,988.7024793,bcc,Claussen (1960),,,,,,
3.71077649,982.9173554,bcc,Claussen (1960),,,,,,
3.71077649,973.8264463,bcc,Claussen (1960),,,,,,
3.928860099,978.785124,bcc,Claussen (1960),,,,,,
3.912084437,967.214876,bcc,Claussen (1960),,,,,,
4.23082202,966.3884298,bcc,Claussen (1960),,,,,,
4.23082202,947.3801653,bcc,Claussen (1960),,,,,,
4.633437914,963.9090909,bcc,Claussen (1960),,,,,,
4.633437914,947.3801653,bcc,Claussen (1960),,,,,,
4.868297185,948.2066116,bcc,Claussen (1960),,,,,,
4.851521523,929.1983471,bcc,Claussen (1960),,,,,,
5.354791391,945.7272727,bcc,Claussen (1960),,,,,,
5.354791391,934.1570248,bcc,Claussen (1960),,,,,,
6.160023179,928.3719008,bcc,Claussen (1960),,,,,,
6.143247517,907.7107438,bcc,Claussen (1960),,,,,,
6.478760762,917.6280992,bcc,Claussen (1960),,,,,,
6.461985099,885.3966942,bcc,Claussen (1960),,,,,,
7.082684603,912.6694215,bcc,Claussen (1960),,,,,,
7.082684603,892.8347107,bcc,Claussen (1960),,,,,,
8.189878311,873.8264463,bcc,Claussen (1960),,,,,,
8.173102649,846.553719,bcc,Claussen (1960),,,,,,
10.10230381,844.9008264,bcc,Claussen (1960),,,,,,
10.10230381,804.4049587,bcc,Claussen (1960),,,,,,
0.892465232,1092.008264,fcc,Claussen (1960),,,,,,
1.17765149,1088.702479,fcc,Claussen (1960),,,,,,
0.892465232,1058.950413,fcc,Claussen (1960),,,,,,
1.17765149,1072.173554,fcc,Claussen (1960),,,,,,
1.597043046,1049.859504,fcc,Claussen (1960),,,,,,
1.597043046,1034.983471,fcc,Claussen (1960),,,,,,
2.268069536,1039.115702,fcc,Claussen (1960),,,,,,
2.251293874,1020.107438,fcc,Claussen (1960),,,,,,
2.704236755,1021.760331,fcc,Claussen (1960),,,,,,
2.704236755,1000.272727,fcc,Claussen (1960),,,,,,
2.955871689,999.446281,fcc,Claussen (1960),,,,,,
2.955871689,988.7024793,fcc,Claussen (1960),,,,,,
3.71077649,982.9173554,fcc,Claussen (1960),,,,,,
3.71077649,973.8264463,fcc,Claussen (1960),,,,,,
3.928860099,978.785124,fcc,Claussen (1960),,,,,,
3.912084437,967.214876,fcc,Claussen (1960),,,,,,
4.23082202,966.3884298,fcc,Claussen (1960),,,,,,
4.23082202,947.3801653,fcc,Claussen (1960),,,,,,
4.633437914,963.9090909,fcc,Claussen (1960),,,,,,
4.633437914,947.3801653,fcc,Claussen (1960),,,,,,
4.868297185,948.2066116,fcc,Claussen (1960),,,,,,
4.851521523,929.1983471,fcc,Claussen (1960),,,,,,
5.354791391,945.7272727,fcc,Claussen (1960),,,,,,
5.354791391,934.1570248,fcc,Claussen (1960),,,,,,
6.160023179,928.3719008,fcc,Claussen (1960),,,,,,
6.143247517,907.7107438,fcc,Claussen (1960),,,,,,
6.478760762,917.6280992,fcc,Claussen (1960),,,,,,
6.461985099,885.3966942,fcc,Claussen (1960),,,,,,
7.082684603,912.6694215,fcc,Claussen (1960),,,,,,
7.082684603,892.8347107,fcc,Claussen (1960),,,,,,
8.189878311,873.8264463,fcc,Claussen (1960),,,,,,
8.173102649,846.553719,fcc,Claussen (1960),,,,,,
10.10230381,844.9008264,fcc,Claussen (1960),,,,,,
10.10230381,804.4049587,fcc,Claussen (1960),,,,,,
0,1179.425837,bcc,Kennnedy & Newton (1962),,,,,,
0.381898455,1133.971292,bcc,Kennnedy & Newton (1962),,,,,,
0.988962472,1076.555024,bcc,Kennnedy & Newton (1962),,,,,,
1.426048565,1052.631579,bcc,Kennnedy & Newton (1962),,,,,,
1.911699779,1031.100478,bcc,Kennnedy & Newton (1962),,,,,,
2.61589404,990.430622,bcc,Kennnedy & Newton (1962),,,,,,
2.95584989,983.2535885,bcc,Kennnedy & Newton (1962),,,,,,
3.417218543,961.722488,bcc,Kennnedy & Newton (1962),,,,,,
3.902869757,947.3684211,bcc,Kennnedy & Newton (1962),,,,,,
4.631346578,916.2679426,bcc,Kennnedy & Newton (1962),,,,,,
0,1179.425837,fcc,Kennnedy & Newton (1962),,,,,,
0.381898455,1133.971292,fcc,Kennnedy & Newton (1962),,,,,,
0.988962472,1076.555024,fcc,Kennnedy & Newton (1962),,,,,,
1.426048565,1052.631579,fcc,Kennnedy & Newton (1962),,,,,,
1.911699779,1031.100478,fcc,Kennnedy & Newton (1962),,,,,,
2.61589404,990.430622,fcc,Kennnedy & Newton (1962),,,,,,
2.95584989,983.2535885,fcc,Kennnedy & Newton (1962),,,,,,
3.417218543,961.722488,fcc,Kennnedy & Newton (1962),,,,,,
3.902869757,947.3684211,fcc,Kennnedy & Newton (1962),,,,,,
4.631346578,916.2679426,fcc,Kennnedy & Newton (1962),,,,,,
2.62295082,1010.373444,bcc,Clougherty & Kaufman (1962),,,,,,
3.647540984,977.1784232,bcc,Clougherty & Kaufman (1962),,,,,,
5.081967213,914.9377593,bcc,Clougherty & Kaufman (1962),,,,,,
5.573770492,890.0414938,bcc,Clougherty & Kaufman (1962),,,,,,
6.06557377,881.7427386,bcc,Clougherty & Kaufman (1962),,,,,,
6.598360656,854.7717842,bcc,Clougherty & Kaufman (1962),,,,,,
7.090163934,842.3236515,bcc,Clougherty & Kaufman (1962),,,,,,
7.581967213,821.5767635,bcc,Clougherty & Kaufman (1962),,,,,,
8.114754098,811.2033195,bcc,Clougherty & Kaufman (1962),,,,,,
9.467213115,753.1120332,bcc,Clougherty & Kaufman (1962),,,,,,
2.62295082,1010.373444,fcc,Clougherty & Kaufman (1962),,,,,,
3.647540984,977.1784232,fcc,Clougherty & Kaufman (1962),,,,,,
5.081967213,914.9377593,fcc,Clougherty & Kaufman (1962),,,,,,
5.573770492,890.0414938,fcc,Clougherty & Kaufman (1962),,,,,,
6.06557377,881.7427386,fcc,Clougherty & Kaufman (1962),,,,,,
6.598360656,854.7717842,fcc,Clougherty & Kaufman (1962),,,,,,
7.090163934,842.3236515,fcc,Clougherty & Kaufman (1962),,,,,,
7.581967213,821.5767635,fcc,Clougherty & Kaufman (1962),,,,,,
8.114754098,811.2033195,fcc,Clougherty & Kaufman (1962),,,,,,
9.467213115,753.1120332,fcc,Clougherty & Kaufman (1962),,,,,,
21.5,2460,liquid,Kuwayama (2020),,,,,,
31.3,2870,liquid,Kuwayama (2020),,,,,,
40.6,2840,liquid,Kuwayama (2020),,,,,,
40.7,2860,liquid,Kuwayama (2020),,,,,,
52.7,3080,liquid,Kuwayama (2020),,,,,,
52.8,3050,liquid,Kuwayama (2020),,,,,,
68.5,3310,liquid,Kuwayama (2020),,,,,,
69.8,3340,liquid,Kuwayama (2020),,,,,,
116.1,4340,liquid,Kuwayama (2020),,,,,,
106.3,4220,liquid,Kuwayama (2020),,,,,,
16,2200,liquid,Kuwayama (2020),,,,,,
32.7,2700,liquid,Kuwayama (2020),,,,,,
44.9,2700,liquid,Kuwayama (2020),,,,,,
73.8,3630,liquid,Kuwayama (2020),,,,,,
106.3,4220,liquid,Kuwayama (2020),,,,,,
116.1,4340,liquid,Kuwayama (2020),,,,,,
300,5468.74,hcp,Gonzalez-Caraldo (2023),theory,,,,,
330,5746.95,hcp,Gonzalez-Caraldo (2023),theory,,,,,
500,7023.67,hcp,Gonzalez-Caraldo (2023),theory,,,,,
1000,10169.52,hcp,Gonzalez-Caraldo (2023),theory,,,,,
2000,14252.75,hcp,Gonzalez-Caraldo (2023),theory,,,,,
3000,17841.64,hcp,Gonzalez-Caraldo (2023),theory,,,,,
4000,20784.41,hcp,Gonzalez-Caraldo (2023),theory,,,,,
5000,23996.29,hcp,Gonzalez-Caraldo (2023),theory,,,,,
300,7468.74,liquid,Gonzalez-Caraldo (2023),theory,,,,,
330,7746.95,liquid,Gonzalez-Caraldo (2023),theory,,,,,
500,9023.67,liquid,Gonzalez-Caraldo (2023),theory,,,,,
1000,12169.52,liquid,Gonzalez-Caraldo (2023),theory,,,,,
2000,16252.75,liquid,Gonzalez-Caraldo (2023),theory,,,,,
3000,19841.64,liquid,Gonzalez-Caraldo (2023),theory,,,,,
4000,22784.41,liquid,Gonzalez-Caraldo (2023),theory,,,,,
5000,25996.29,liquid,Gonzalez-Caraldo (2023),theory,,,,,
323,5112.45071,hcp,Sun (2023),theory,,,,,
360,5392.8712,hcp,Sun (2023),theory,,,,,
323,7112.45071,liquid,Sun (2023),theory,,,,,
360,7392.8712,liquid,Sun (2023),theory,,,,,
335,5920,hcp,Morard (2011),TPM,,,,,
695,7920,hcp,Morard (2011),TPM,,,,,
1050,9920,hcp,Morard (2011),TPM,,,,,
1070,10920,hcp,Morard (2011),TPM,,,,,
1535,13920,hcp,Morard (2011),TPM,,,,,
345,7000,liquid,Morard (2011),TPM,,,,,
750,10000,liquid,Morard (2011),TPM,,,,,
1115,12000,liquid,Morard (2011),TPM,,,,,
1135,12960,liquid,Morard (2011),TPM,,,,,
1145,14000,liquid,Morard (2011),TPM,,,,,
1585,14960,liquid,Morard (2011),TPM,,,,,
330,6950,liquid,Sola (2009),QMC,,,,,
330,5750,hcp,Sola (2009),QMC,,,,,
